Repository: kimghw/ontology_iacs

File: UR/UR_W_md/UR-W8-Rev.4-Mar-2024-CLN.md
<!-- markdownlint-disable MD033 -->
# W8 Hull and machinery steel castings

(1978)
(Rev.1 July 2002)
(Rev.2 May 2004)
(Rev.3 Mar 2022)
(Rev.4 Mar 2024)

## 1 Scope

1.1 These requirements are applicable to C, C-Mn and alloy steel castings intended for hull and machinery applications for ships and offshore units for worldwide services as specified in the relevant IACS Unified requirements and/or requirements of the Classification Society. This Unified Requirement also makes consideration for grades that are intended for fabrication by welding, as well as grades not intended for welding.

1.2 Additional requirements may be necessary, especially when the castings are intended for service at low or elevated temperatures, e.g. for ships with ice-class or for boilers. Additional requirements will typically be required for castings for offshore units depending on applicable service temperature and environment.

1.3 Similarly, C and C-Mn steel castings and alloy steel castings which comply with national or proprietary specifications may be accepted provided such specifications give reasonable equivalence to these requirements or are otherwise specially approved or required by the Classification Society.

## 2 Manufacture

2.1 Castings are to be made at a manufacturer approved by the Classification Society.

2.2 The steel is to be manufactured by a process approved by the Classification Society.

2.3 All flame cutting, scarfing or arc-air gouging to remove surplus metal is to be undertaken in accordance with recognized good practice and is to be carried out before the final heat treatment. Preheating is to be employed when necessitated by the chemical composition and/or thickness of the castings. If necessary, the affected areas are to be either machined or ground smooth.

2.4 For certain components including steel castings subjected to surface hardening process, the proposed method of manufacture may require special approval by the Classification Society.

2.5 Joining of two or more castings by welding to form a composite component: Requirements for welding procedure qualification tests of steels for hull construction and marine structures are specified in UR W28. Welders for hull structural steel castings are to be qualified in accordance with UR W32. Requirements for other WPS and qualification thereof, for welder certification and for type approval of welding consumables are at the discretion of the Class Societies.

2.6 Temporary welds made for operations such as lifting, handling, staging, etc., are to be in accordance with approved welding procedures and qualified welders, and are to be removed, ground and inspected using suitable NDT methods.

___

Notes:

1. Rev.3 of this UR is to be uniformly implemented by IACS Societies for ships and offshore units contracted for construction on or after 1 July 2023.

2. Rev.4 of this UR is to be uniformly implemented by IACS Societies for ships and offshore units contracted for construction on or after 01 January 2025.

3. The "contracted for construction" date means the date on which the contract to build the vessel is signed between the prospective owner and the shipbuilder. For further details regarding the date of "contract for construction", refer to IACS Procedural Requirement (PR) No. 29.

## 3 Quality of castings

3.1 All castings are to be free from surface or internal defects, which would be prejudicial to their proper application in service. The surface finish is to be in accordance with good practice and any specific requirements of the approved plan.

## 4 Chemical composition

4.1 All castings are to be made from killed steel and the chemical composition is to be appropriate for the type of steel and the mechanical properties specified for the castings.

4.1 The chemical composition of each heat is to be determined by the manufacturer on a sample taken preferably during the pouring of the heat. When multiple heats are tapped into a common ladle, the ladle analysis shall apply.

4.2 The chemical composition is to comply with the overall limits given in Table 1 and Table 2, respectively, or, where applicable, the requirements of the approved specification.

**Table 1** Chemical composition limits for hull and machinery steel castings (%): C, C-Mn steels

| Steel type | Applications | C (max.) | Si (max.) | Mn | S (max.) | P (max.) | Cu (max.) | Cr (max.) | Ni (max.) | Mo (max.) | Total residuals (max.) |
|---|---|---|---|---|---|---|---|---|---|---|---|
| C, C-Mn | Castings for non-welded construction | 0.40 | 0.60 | 0.50-1.60 | 0.035 | 0.035 | 0.30 | 0.30 | 0.40 | 0.15 | 0.80 |
| C, C-Mn | Castings for welded construction | 0.23 | 0.60 | 0.50-1.60 | 0.035 | 0.035 | 0.30 | 0.30 | 0.40 | 0.15 | 0.80 |

Note: Columns Cu, Cr, Ni, Mo are "Residual elements (max.)".

**Table 2** Chemical composition limits for hull and machinery steel castings (%): Alloy steels

| Steel type | Applications | C (max.) | Si (max.) | Mn | S (max.) | P (max.) | Cu (min.) | Cr (min.) | Ni (min.) | Mo (min.) |
|---|---|---|---|---|---|---|---|---|---|---|
| Alloy | Castings for non-welded construction | 0.45 | 0.60 | 0.50-1.60 | 0.030 | 0.035 | 0.30 | 0.40 | 0.40 | 0.15 |
| Alloy | Castings for welded construction | alloying element values to be agreed with Class Society | | | | | | | | |

Note: Columns Cu, Cr, Ni, Mo are "Alloying elements<sup>1)</sup> (min.)".

<sup>1)</sup> At least one of the elements shall comply with the minimum content.

4.3 Suitable grain refining elements such as aluminium may be used at the discretion of the manufacturer or as agreed with the Class Society.

## 5 Heat treatment (including straightening)

5.1 Castings are to be supplied in one of the following delivery conditions:

(a) Carbon and carbon-manganese steels:

- Fully annealed
- Normalized
- Normalized and tempered
- Quenched and tempered.

(b) Alloy steels:

- Normalized
- Normalized and tempered
- Quenched and tempered

For all types of steel the tempering temperature is to be not less than 550°C.

The delivery condition shall meet the design and application requirements. It is the manufacturers responsibility to select the appropriate heat treatment method to obtain the required mechanical properties.

5.2 Castings for components such as crankshafts and engine bedplates, where dimensional stability and freedom from internal stresses are important, are to be given a stress relief heat treatment. This is to be carried out at a temperature of not less than 550°C followed by furnace cooling to 300°C or lower.

5.3 Heat treatment is to be carried out in properly constructed furnaces which are efficiently maintained and have adequate means for control and recording of temperature. The furnace dimensions are to be such as to allow the whole casting to be uniformly heated to the necessary temperature. In the case of very large castings alternative methods for heat treatment will be specially considered by the Classification Society.
Sufficient thermocouples are to be connected to the furnace charge to measure and record that its temperature is adequately uniform unless the temperature uniformity of the furnace is verified at regular intervals.

5.4 If a casting is locally reheated or any straightening operation is performed after the final heat treatment, a subsequent stress relieving heat treatment may be required in order to avoid the possibility of harmful residual stresses. The manufacturer shall have strict control of this temperature in order to avoid any detrimental effects to the final heat treatment and resultant microstructure and mechanical properties of the casting.

5.5 The foundry is to maintain records of heat treatment identifying the furnace used, furnace charge, date, temperature and time at temperature. The records are to be presented to the Surveyor on request.

## 6 Mechanical tests

6.1 Test material, sufficient for the required tests and for possible retest purposes is to be provided for each casting or batch of castings.

6.2 At least one test block is to be provided for each casting or batch of castings. Unless otherwise agreed these test blocks are to be either attached to the castings, cast integrally on the castings or cast separately.

6.3 (i) The preferred test block arrangement, where practical, is for the manufacturer to provide at least one 30mm test block by either attached to the castings or cast integrally on the castings.<sup>1</sup>

> Note 1: The test results represent the material from which the castings have been poured and the subsequent heat treatment process and may not necessarily represent the properties of the castings. These properties can be affected by solidification conditions and the rate of cooling during heat treatment, which are in turn influenced by casting thickness, size, complexity and shape. The purpose of the test block is to provide a qualitative check to demonstrate the effective control of existing heat treatment processes and procedures.

6.3 (ii) For castings where it is required that the mechanical properties need to be demonstrated for specific section thicknesses and when agreed upon between the manufacturer and the purchaser, then proposals<sup>2</sup> for alternative test block arrangements (in terms of size and type) are to be submitted for approval by the Classification Society.

> Note 2: The size of the test blocks for mechanical testing may be determined by the ruling section of the casting that they are representative of the casting's heat treatment and microstructure. Also see ISO 4885:2018; ISO683-1:2016 and ISO 683-2: 2016.
>
> Alternatively, determination of test block size and type may be supported by historical and statistical test data, production of a representative test block or a component, simulation software, or a combination of all these items.

6.4 Where the casting is of complex design or where the finished mass exceeds 10 tonnes, two cast on test blocks are to be provided, located as far as practicable from each other.

6.5 Where large castings are made from two or more casts, which are not mixed in a ladle prior to pouring, two or more test blocks are to be provided corresponding to the number of casts involved. These are to be attached to the casting or cast integrally on the castings at locations as widely separated as possible.

6.6 For castings where the method of manufacture has been specially approved by the Classification Society in accordance with 2.4, the number and position of test blocks is to be agreed with the Classification Society having regard to the method of manufacture employed.

6.7 As an alternative to 6.2, where a number of small castings of about the same size, each of which is under 1000kg in mass, are made from one cast and heat treated in the same furnace charge, a batch testing procedure may be adopted using separately cast test blocks of suitable dimensions. At least one test block is to be provided for each batch of castings.

6.8 The test blocks are not to be detached from the casting until the specified heat treatment has been completed and they have been properly identified.

6.9 One tensile test specimen and one set of impact tests are to be taken from each test block.

6.10 The preparation of test specimens and the procedures used for mechanical testing are to comply with the relevant requirements of UR W2. Unless otherwise agreed all tests are to be carried out in the presence of the Surveyors.

## 7 Mechanical properties

7.1 Table 3 and Table 4 give the minimum requirements for yield stress, elongation, reduction of area and impact test energy values corresponding to steel types and different strength levels. Where it is proposed to use a steel with a specified minimum tensile strength intermediate to those given, corresponding minimum values for the other properties may be obtained by interpolation.

7.2 Castings may be supplied to any specified minimum tensile strength selected within the general limits detailed in Table 3 and Table 4, respectively, but subject to any additional requirements of the relevant construction Rules.

7.3 The mechanical properties are to comply with the requirements<sup>3</sup> of Table 3 and Table 4, respectively, appropriate to the specified minimum tensile strength or, where applicable, the requirements of the approved specification.

> Note 3: See also sections 6.3.

7.4 Re-test requirements for tensile tests are to be in accordance with UR W2.

7.5 The additional tests detailed in 7.4 are to be taken, preferably from the same, but alternatively from another, test block representative of the casting or batch of castings.

7.6 At the option of the manufacturer, when a casting or batch of castings has failed to meet the test requirements, it may be reheat treated and re-submitted for acceptance tests.

**Table 3** Mechanical properties for steel castings intended for welding

| Steel type | Specified minimum tensile strength<sup>1)</sup> (*N/mm<sup>2</sup>*) | Yield stress (*N/mm<sup>2</sup>*) min. | Elongation on 5,65 √So (%) min. | Reduction of area (%) min. | Charpy V-notch impact Test temperature (°C) | Charpy V-notch impact Minimum average energy (J) |
|---|---|---|---|---|---|---|
| C, C-Mn | 400 | 200 | 25 | 40 | 0 | 27 |
| C, C-Mn | 440 | 220 | 22 | 30 | 0 | 27 |
| C, C-Mn | 480 | 240 | 20 | 27 | 0 | 27 |
| C, C-Mn | 520 | 260 | 18 | 25 | 0 | 27 |
| C, C-Mn | 560 | 300 | 15 | 20 | 0 | 27 |
| C, C-Mn | 600 | 320 | 13 | 20 | 0 | 27 |
| Alloy | 550 | 355 | 18 | 30 | 0 | 27 |
| Alloy | 600 | 400 | 16 | 30 | 0 | 27 |
| Alloy | 650 | 450 | 14 | 30 | 0 | 27 |
| Alloy | 700 | 540 | 12 | 28 | 0 | 27 |

NOTE
<sup>1)</sup> A tensile strength range of 150 *N/mm<sup>2</sup>* may additionally be specified.
<sup>2)</sup> Special consideration may be given to alternative requirements for Charpy V-notch impact test, depending on design and application, and subject to agreement by Society.

**Table 4.** Mechanical properties for machinery steel castings not intended for welding

| Steel type | Specified minimum tensile strength<sup>1)</sup> (*N/mm<sup>2</sup>*) | Yield stress (*N/mm<sup>2</sup>*) min. | Elongation on 5,65 √So (%) min. | Reduction of area (%) min. | Charpy V-notch impact test<sup>2)</sup> Test temperature (°C) | Charpy V-notch impact test<sup>2)</sup> Minimum average energy (J) |
|---|---|---|---|---|---|---|
| C, C-Mn | 400 | 200 | 25 | 40 | AT<sup>3)</sup> | 27 |
| C, C-Mn | 440 | 220 | 22 | 30 | AT<sup>3)</sup> | 27 |
| C, C-Mn | 480 | 240 | 20 | 27 | AT<sup>3)</sup> | 27 |
| C, C-Mn | 520 | 260 | 18 | 25 | AT<sup>3)</sup> | 27 |
| C, C-Mn | 560 | 300 | 15 | 20 | AT<sup>3)</sup> | 27 |
| C, C-Mn | 600 | 320 | 13 | 20 | AT<sup>3)</sup> | 27 |
| Alloy | 550 | 340 | 16 | 35 | AT<sup>3)</sup> | 27 |
| Alloy | 600 | 400 | 16 | 35 | AT<sup>3)</sup> | 27 |
| Alloy | 650 | 450 | 14 | 32 | AT<sup>3)</sup> | 27 |
| Alloy | 700 | 540 | 12 | 28 | AT<sup>3)</sup> | 27 |

NOTE
<sup>1)</sup> A tensile strength range of 150 *N/mm<sup>2</sup>* may additionally be specified.
<sup>2)</sup> Special consideration may be given to alternative requirements for Charpy V-notch impact test, depending on design and application, and subject to agreement by Society.
<sup>3)</sup> AT refers to Ambient Temperature (i.e. 23°C±5°C), which is specified in ISO 148-1:2016

## 8 Inspection

8.1 All castings are to be cleaned and adequately prepared for examination; suitable methods include pickling, caustic cleaning, wire brushing, local grinding, shot or sand blasting. The surfaces are not to be hammered, peened or treated in any way which may obscure defects.

8.2 Before acceptance all castings are to be presented to the Surveyors for visual examination. Where applicable, this is to include the examination of internal surfaces. Unless otherwise agreed, the verification of dimensions is the responsibility of the manufacturer.

8.3 When required by the relevant construction Rules, or by the approved procedure for welded composite components (see W8.2.6), appropriate non-destructive testing is also to be carried out before acceptance and the results are to be reported by the manufacturer. The extent of testing and acceptance criteria are to be agreed with the Classification Society. IACS Recommendation No. 69 is regarded as an example of an acceptable standard specifying suitable minimum requirements.

8.4 When required by the relevant construction Rules castings are to be pressure tested before final acceptance. These tests are to be carried out in the presence of the Surveyor and are to be to their satisfaction.

8.5 In the event of any casting proving to be defective during subsequent machining or testing it is to be rejected notwithstanding any previous certification.

## 9 Rectification of defective castings

### 9.1 General

(i) Where castings are to be repaired, the manufacturer shall exercise robust controls of all repair operations regarding the repair of castings, with respect to dimensions, heat treatment, inspection and quality control.

(ii) The approval of the Classification Society is to be obtained where steel castings from which defects were removed are to be used with or without weld repair.

(iii) Defects and unacceptable indications must be repaired as indicated below:
Defective parts of material may be removed by grinding, or by chipping and grinding, or by arc air-gouging and grinding. Thermal methods of metal removal shall only be allowed before the final heat treatment. All grooves shall have a bottom radius of approximately three times the groove depth and should be smoothly blended to the surface area with a finish equal to that of the adjacent surface.

(iv) For NDT of steel castings after repair, see 8.3.

(v) Where the defective area is to be repaired by welding, the excavations are to be suitably shaped to allow good access for welding. The resulting grooves are to be subsequently ground smooth and complete elimination of the defective material is to be verified by MT or PT.

(vi) Shallow grooves or depressions resulting from the removal of defects may be accepted provided that they will cause no appreciable reduction in the strength of the casting or affect the intended use, and the depth of defect removal is not over 15mm or 10% of wall thickness, whichever is less. The resulting grooves or depressions are to be subsequently ground smooth and complete elimination of the defective material is to be verified by MT or PT. Small surface irregularities sealed by welding are to be treated as weld repairs, see 9.2.

### 9.2 Weld Repairs

In addition to the requirements given in 9.1, the following apply for weld repairs:

(i) For C and C-Mn steel castings weld repairs shall be suitably classified as major or minor. For alloy steel castings, repair requires approval from the Classification Society.

- a. Major repairs are those where:
  - the depth is greater than 25% of the wall thickness or 25mm whichever is less, or
  - the total weld area on a casting exceeds 0.125m^2 of the casting surface noting that where a distance between two welds is less than their average width, they are to be considered as one weld.
- b. Minor weld repairs: Weld repairs not classified as major are considered as minor and need to be carried out in accordance with a qualified welding procedure.

(ii) The following is required for major repairs:

- a. Shall be carried out before the final delivery heat treatment condition
- b. Shall comply with the requirements in (iv) below
- c. Before welding is started, full details of the extent and location of the repair, the proposed welding procedure, heat treatment and subsequent inspection procedures are to be submitted for approval.

(iii) The following is required for minor repairs:

- a. Shall be carried out before the final delivery heat treatment condition
- b. Shall comply with the requirements in (iv) below (also with respect to records, see (iv) f) and g).
- c. With the exception of alloy steels, do not require prior approval by the Classification Society, except as given in (d)
- d. The Classification Society may request minor repairs in critical areas to be treated as major repairs.

(iv) The following requirements apply for all weld repairs (major and minor):

- a. All castings in alloy steels and all castings for crankshafts are to be suitably pre-heated prior to welding. Castings in carbon or carbon-manganese steel may also require to be pre-heated depending on their chemical composition and the dimensions and position of the weld repairs.
- b. Welding procedures are to be qualified and shall match the delivery condition of the casting. Qualification of welding procedures shall follow the Classification Society rules, or subject to agreement with the Classification Society, a recognised standard (e.g. IACS UR W28 or ISO 11970:2016.
- c. Welding is to be done under cover in positions free from draughts and adverse weather conditions by qualified welders with adequate supervision. As far as possible, all welding is to be carried out in the downhand (flat) position.
- d. The welding consumables used are to be of an appropriate composition, giving a weld deposit with mechanical properties similar and in no way inferior to those of the parent castings. Welding procedure tests are to be carried out by the manufacturer to demonstrate that satisfactory mechanical properties can be obtained after heat treatment as detailed in 5.1.
- e. After welding has been completed the castings are to be given either a suitable heat treatment in accordance with the requirements of 5.1 or a stress relieving heat treatment at a temperature of not less than 550°C for C and C-Mn steel castings. For alloy steel castings, the heat treatment has to be agreed with the Class Society. The type of heat treatment employed will be dependent on the chemical composition of the casting and the dimensions, positions and nature of the repairs, and should not affect the properties of the casting.

    Subject to the prior agreement of Classification Society, special consideration may be given to the omission of post weld heat treatment or to the acceptance of local stress-relieving heat treatment where the repaired area is small and machining of the casting has reached an advanced stage.
- f. On completion of heat treatment the weld repairs and adjacent material are to be ground smooth and examined by magnetic particle or liquid penetrant testing. Supplementary examination by ultrasonics or radiography ultrasonic or radiographic testing may also be required depending on the dimensions and nature of the original defect. Satisfactory results are to be obtained from all forms of non-destructive testing used.
- g. The manufacturer is to maintain full records detailing the extent and location of repairs made to each casting and details of weld procedures and heat treatments applied for repairs. These records are to be available to the Surveyor and copies provided on request.

9.3 Recommendation for welding: For steels with C ≥ 0.23 or Ceq ≥ 0.45, the WPQT on which the WPS is based, should be qualified on a base material having a Ceq as follows: the Ceq of the base material should not fall below more than 0.02 of the material to be welded. (Example: WPQT for a material with actual Ceq = 0.50 may be qualified on a material with Ceq ≥ 0.48.)

## 10 Identification of castings

10.1 The manufacturer is to adopt a system of identification which will enable all finished castings to be traced to the original cast and the Surveyors are to be given full facilities for so tracing the castings when required.

10.2 Before acceptance, all castings which have been tested and inspected with satisfactory results are to be clearly marked by the manufacturer. At the discretion of individual Classification Societies any of the following particulars may be required:

(i) Steel quality.
(ii) Identification number, cast number or other marking which will enable the full history of the casting to be traced.
(iii) Manufacturer's name or trade mark.
(iv) The Classification Society's name, initials or symbol.
(v) Abbreviated name of the Classification Society's local office.
(vi) Personal stamp of Surveyors responsible for inspection.
(vii) Where applicable, test pressure.

10.3 Where small castings are manufactured in large numbers, modified arrangements for identification may be specially agreed with the Classification Society.

## 11 Certification

11.1 The manufacturer is to provide the required type of inspection certificate giving the following particulars for each casting or batch of castings which has been accepted:

(i) Purchaser's name and order number.
(ii) Description of castings and steel quality.
(iii) Identification number.
(iv) Steel making process, cast number and chemical analysis of ladle samples.
(v) Results of mechanical tests.
(vi) Results of non-destructive tests, where applicable.
(vii) Details of heat treatment, including temperatures and holding times.
(viii) Where applicable, test pressure.

End of Document

File: UR/UR_W_md/ur-w10rev2.md
<!-- markdownlint-disable MD033 -->
# W10 Spheroidal or nodular graphite iron castings

(1978)
(Rev. 1 1995)
(Rev.2 May 2004)

## W10.1 Scope

(1978)

W10.1.1 All important spheroidal or nodular graphite iron castings, as defined in the relevant construction Rules, are to be manufactured and tested in accordance with the requirements of the following paragraphs.

W10.1.2 These requirements are applicable only to castings where the design and acceptance tests are related to mechanical properties at ambient temperature. For other applications additional requirements may be necessary, especially when the castings are intended for service at low or elevated temperatures.

W10.1.3 Alternatively, castings which comply with national or proprietary specifications may be accepted provided such specifications give reasonable equivalence to these requirements or otherwise are specially approved or required by the Classification Society.

W10.1.4 Where small castings are produced in large quantities the manufacturer may adopt alternative procedures for testing and inspection subject to the approval of the Classification Society.

## W10.2 Manufacture

(1978)

W10.2.1 All important castings are to be made at foundries where the manufacturer has demonstrated to the satisfaction of the Classification Society that the necessary manufacturing and testing facilities are available and are supervised by qualified personnel. A programme of approval tests may be required in accordance with the procedures of individual Classification Societies.

W10.2.2 Suitable mechanical methods are to be employed for the removal of surplus material from castings. Thermal cutting processes are not acceptable, except as a preliminary operation to mechanical methods.

W10.2.3 Where castings of the same type are regularly produced in quantity, the manufacturer is to make any tests necessary to prove the quality of the prototype castings and is also to make periodical examinations to verify the continued efficiency of the manufacturing technique. The Surveyor is to be given the opportunity to witness these tests.

## W10.3 Quality of castings

(1978)

W10.3.1 Castings are to be free from surface or internal defects which would be prejudicial to their proper application in service. The surface finish is to be in accordance with good practice and any specific requirements of the approved plan.

## W10.4 Chemical composition

(1978)

W10.4.1 Unless otherwise specially required, the chemical composition of the iron used is left to the discretion of the manufacturer, who is to ensure that it is suitable to obtain the mechanical properties specified for the castings. When required by individual Classification Societies the chemical composition of ladle samples is to be reported.

## W10.5 Heat treatment

(Rev. 1995)

W10.5.1 Except as required by W10.5.2 castings may be supplied in either the as cast or heat treated condition.

W10.5.2 For some applications, such as high temperature service or where dimensional stability is important, it may be required that castings be given a suitable tempering or stress relieving heat treatment. This is to be carried out after any refining heat treatment and before machining. The special qualities with 350 N/mm<sup>2</sup> and 400 N/mm<sup>2</sup> nominal tensile strength and impact test shall undergo a ferritizing heat treatment.

W10.5.3 Where it is proposed to locally harden the surfaces of a casting full details of the proposed procedure and specification are to be submitted for approval by the Classification Society.

## W10.6 Mechanical tests

(Rev.2 May 2004)

W10.6.1 Test material, sufficient for the required tests and for possible re-test purposes, is to be provided for each casting or batch of castings.

W10.6.2 The test samples are generally to be one of the standard types detailed in Figs. 1, 2 and 3 with a thickness of 25 mm. Test samples of other dimensions, as detailed in Figs. 1, 2 and 3 may, however, be specially required for some components.

W10.6.3 At least one test sample is to be provided for each casting and unless otherwise required may be either gated to the casting or separately cast. Alternatively test material of other suitable dimensions may be provided integral with the casting.

W10.6.4 For large castings where more than one ladle of treated metal is used, additional test samples are to be provided so as to be representative of each ladle used.

W10.6.5 As an alternative to W10.6.3, a batch testing procedure may be adopted for castings with a fettled mass of 1 tonne or less. All castings in a batch are to be of similar type and dimensions, cast from the same ladle of treated metal. One separately cast test sample is to be provided for each multiple of 2,0 tonnes of fettled castings in the batch.

![Fig. 1 Type A test samples (U-type) - tapered U-shaped test sample attached to a rectangular block, with dimensions u, v, x, y, z and fillet radius Rs marked, and a 3° taper noted on the neck](assets/ur-w10rev2/part01-fig-001.png)

Fig. 1 Type A test samples ( U-type)

| Dimensions | Standard sample | Alternative samples when specially required |  |  |
|---|---|---|---|---|
| u (mm) | 25 | 12 | 50 | 75 |
| v (mm) | 55 | 40 | 90 | 125 |
| x (mm) | 40 | 30 | 60 | 65 |
| y (mm) | 100 | 80 | 150 | 165 |
| z | To suit testing machine |  |  |  |
| Rs | Approximately 5mm |  |  |  |

![Fig. 2 Type B test samples (double U-type) - a test sample with three u-wide projections forming a double U-notch, attached to a rectangular block, with dimensions v, x, y, z, Rs and a 3° taper marked](assets/ur-w10rev2/part01-fig-002.png)

Fig. 2 Type B test samples (double U-type)

| Dimensions | Standard sample |
|---|---|
| u (mm) | 25 |
| v (mm) | 90 |
| x (mm) | 40 |
| y (mm) | 100 |
| z | To suit testing machine |
| Rs | Approximately 5mm |

W10.6.6 Where separately cast test samples are used, they are to be cast in moulds made from the same type of material as used for the castings and are to be taken towards the end of pouring of the castings. The samples are not to be stripped from the moulds until the temperature is below 500°C.

W10.6.7 All test samples are to be suitably marked to identify them with the castings which they represent.

W10.6.8 Where castings are supplied in the heat treated condition, the test samples are to be heat treated together with the castings which they represent.

W10.6.9 One tensile test specimen is to be prepared from each test sample and is to be machined to the dimensions given in W2.

W10.6.10 All tensile tests are to be carried out using test procedures in accordance with W2. Unless otherwise agreed all tests are to be carried out in the presence of the Surveyors.

W10.6.11 Impact tests may additionally be required and in such cases a set of three test specimens of agreed type is to be prepared from each sample. Where Charpy V-notch test specimens are used, the dimensions and testing procedures are to be in accordance with W2.

![Fig. 3 Type C test samples (Y-type) - a Y-shaped tapered test sample with a small square base attached to a rectangular block, with dimensions u, v, x, y, z marked](assets/ur-w10rev2/part01-fig-003.png)

Fig. 3 Type C test samples (Y-type)

| Dimensions | Standard sample | Alternative samples when specially required |  |  |
|---|---|---|---|---|
| u (mm) | 25 | 12 | 50 | 75 |
| v (mm) | 55 | 40 | 100 | 125 |
| x (mm) | 40 | 25 | 50 | 65 |
| y (mm) | 140 | 135 | 150 | 175 |
| z | To suit testing machine |  |  |  |
| Thickness of mould surrounding test sample | 40mm min. | 40mm min. | 80mm min. | 80mm min. |

## W10.7 Mechanical properties

(Rev.2 May 2004)

W10.7.1 Table 1 gives the minimum requirements for 0,2% proof stress and elongation corresponding to different strength levels. Typical Brinell hardness values are also given in Table 1 and are intended for information purposes only.

W10.7.2 Castings may be supplied to any specified minimum tensile strength selected within the general limits detailed in Table 1 but subject to any additional requirements of the relevant construction Rules

Table 1 Mechanical properties

| Category | Specified minimum tensile strength (N/mm<sup>2</sup>) | 0,2% proof stress (N/mm<sup>2</sup>) min. | Elongation on 5,65 √So (%) min. | Typical hardness values (Brinell) (see W10.7.1) | Impact energy Test temp °C | Impact energy KV<sup>(2)</sup> J min | Typical structure of matrix (see W10.9.3) |
|---|---|---|---|---|---|---|---|
| Ordinary qualities | 370 | 230 | 17 | 120-180 | - | - | Ferrite |
| Ordinary qualities | 400 | 250 | 12 | 140-200 | - | - | Ferrite |
| Ordinary qualities | 500 | 320 | 7 | 170-240 | - | - | Ferrite/Perlite |
| Ordinary qualities | 600 | 370 | 3 | 190-270 | - | - | Ferrite/Perlite |
| Ordinary qualities | 700 | 420 | 2 | 230-300 | - | - | Perlite |
| Ordinary qualities | 800 | 480 | 2 | 250-350 | - | - | Perlite or Tempered structure |
| Special qualities | 350 | 220 | 22<sup>(3)</sup> | 110-170 | +20 | 17(14) | Ferrite |
| Special qualities | 400 | 250 | 18<sup>(3)</sup> | 140-200 | +20 | 14(11) | Ferrite |

NOTE

1. For intermediate values of specified minimum tensile strength, the minimum values for 0,2% proof and elongation may be obtained by interpolation.
2. The average value measured on 3 Charpy V-notch specimens. One result may be below the average value but not less than the minimum shown in brackets.
3. In the case of integrally cast samples, the elongation may be 2 percentage points less.

W10.7.3 Unless otherwise agreed only the tensile strength and elongation need be determined. The results of all tensile tests are to comply with the appropriate requirements of Table 1.

W10.7.4 Re-test requirements for tensile tests are to be in accordance with UR W2.

## W10.8 Inspection

(Rev. 1995)

W10.8.1 All castings are to be cleaned and adequately prepared for examination. The surfaces are not to be hammered, peened or treated in any way which may obscure defects.

W10.8.2 Before acceptance, all castings are to be visually examined including, where applicable, the examination of internal surfaces. Unless otherwise agreed the verification of dimensions is the responsibility of the manufacturer.

W10.8.3 Supplementary examination of castings by suitable nondestructive testing procedures is generally not required except in circumstances where there is reason to suspect the soundness of the casting.

W10.8.4 When required by the relevant construction Rules, castings are to be pressure tested before final acceptance.

W10.8.5 In the event of any casting proving defective during subsequent machining or testing is to be rejected notwithstanding any previous certification.

W10.8.6 Cast crankshaft are to be subjected to a magnetic particle inspection. Crack like indications are not allowed.

## W10.9 Metallographic examination

(Rev. 1995)

W10.9.1 For crankshafts the metallographic examination will be mandatory.

W10.9.2 When required, a representative sample from each ladle of treated metal is to be prepared for metallographic examination. These samples may conviently be taken from the tensile test specimens but alternative arrangements for the provision of the samples may be adopted provided that they are taken from the ladle towards the end of the casting period.

W10.9.3 Examination of the samples is to show that at least 90% of the graphite is in a dispersed spheroidal or nodular form. Details of typical matrix structures are given in Table 1 and are intended for information purposes only.

## W10.10 Rectification of defective castings

(1978)

W10.10.1 At the discretion of the Surveyor, small surface blemishes mat be removed by local grinding.

W10.10.2 Subject to the prior approval of the Surveyor, castings containing local porosity may be rectified by impregnation with a suitable plastic filler, provided that the extent of the porosity is such that it does not adversely affect the strength of the casting.

W10.10.3 Repairs by welding are generally not permitted.

## W10.11 Identification of castings

(Rev. 1995)

W10.11.1 The manufacturer is to adopt a system of identification which will enable all finished castings to be traced to the original ladle of treated metal and the Surveyor is to be given full facilities for so tracing the castings when required.

W10.11.2 Before acceptance, all castings which have been tested and inspected with satisfactory results are to be clearly marked by the manufacturer. At the discretion of individual Classification Societies any of the following particulars may be required.

(i) Quality of cast iron.

(ii) Identification number or other marking which will enable the full history of the casting to be traced.

(iii) Manufacturer's name or trade mark.

(iv) The Classification Society's name, initials or symbol.

(v) Abbreviated name of the Classification Society's local office.

(vi) Personal stamp of Surveyor responsible for inspection.

(vii) Where applicable, test pressure.

(viii) Date of final inspection.

W10.11.3 Where small castings are manufactured in large numbers, modified arrangements for identification may be specially agreed with the Classification Society.

## W10.12 Certification

(1978)

W10.12.1 The manufacturer is to provide the Surveyor with a test certificate or shipping statement giving the following particulars for each casting or batch of castings which has been accepted:

(i) Purchaser's name and order number.

(ii) Description of castings and quality of cast iron.

(iii) Identification number.

(iv) Results of mechanical tests.

(v) Where applicable, general details of heat treatment.

(vi) Where specifically required, the chemical analysis of ladle samples.

(vii) Where applicable, test pressure.
