Repository: kimghw/ontology_iacs

File: UR/UR_W_md/ur-w11-rev9-may-2017-cln.md (part 1 of 3)
<!-- markdownlint-disable MD033 -->
<!-- markdownlint-disable MD009 MD032 MD007 MD046 MD037 MD056 -->
# Normal and higher strength hull structural steels

W11

(1979)
(Rev.1 1986)
(Rev. 2 1995 v.2.1)
(Rev.3 June 2000)
(Rev.4 May 2001)
(Rev.5 July 2002)
(Rev.6 May 2004)
(Rev.7 Apr 2008)
(Corr.1 Feb 2009)
(Rev.8 Apr 2014)
(Rev.9 May 2017)

## 1. Scope

1.1 These requirements apply to weldable normal and higher strength hot-rolled steel plates, wide flats, sections and bars intended for use in hull construction.

1.2 The requirements are primarily intended to apply to steel products with a thickness as follows:

For steel plates and wide flats;

- All Grades: Up to 100mm in thickness

For sections and bars;

- All Grades: Up to 50mm in thickness

For greater thickness certain variations in the requirements may be allowed or required in particular cases after consideration of the technical circumstances involved.

1.3 Provision is made for four grades of normal strength steel based on the impact test requirements. For higher strength steels provision is made for three strength levels (315, 355 and 390 N/mm<sup>2</sup>) each subdivided into four grades based on the impact test temperature.

1.4 Steels differing in chemical composition, deoxidation practice, conditions of supply and mechanical properties may be accepted, subject to the special approval of the Classification Society. Such steels are to be given a special designation.

Note:

1. Changes introduced in Rev.8 are to be uniformly implemented by IACS Societies on ships contracted for construction on or after 1 July 2015 and when the application for certification of steel plates is dated on or after 1 July 2015.

2. Changes introduced in Rev.9 are to be uniformly implemented by IACS Societies on ships contracted for construction on or after 1 July 2018, or when the application for certification of steel products is dated on or after 1 July 2018, or the application for certification of manufacturer approval is dated on or after 1 July 2018.

3. The "contracted for construction" date means the date on which the contract to build the vessel is signed between the prospective owner and the shipbuilder. For further details regarding the date of "contract for construction", refer to IACS Procedural Requirement (PR) No. 29.

1.5 These requirements also apply to normal and higher strength Corrosion Resistant steels when such steel is used as the alternative means of corrosion protection for cargo oil tanks as specified in the performance standard MSC.289 (87) of Regulation 3-11, Part A-1, Chapter II-1 of the SOLAS Convention (Corrosion protection of cargo oil tanks of crude oil tankers). Corrosion Resistant steels as defined within this UR, are steels whose corrosion resistance performance in the bottom or top of the internal cargo oil tank is tested and approved to satisfy the requirements in MSC.289 (87) in addition to other relevant requirements for hull structural steels, structural strength and construction. It is not intended that such steels be used for corrosion resistant applications in other areas of a vessel that are outside of those specified in the performance standard MSC.289 (87) of Regulation 3-11, Part A-1, Chapter II-1 of the SOLAS Convention. These requirements apply to plates, wide flats, sections and bars in all grades up to a maximum thickness of 50 mm.

## 2. Approval

2.1 All materials are to be manufactured at works which have been approved by the Classification Society for the type and grade of steel which is being supplied. The suitability of each grade of steel for forming and welding is to be demonstrated during the initial approval tests at the steelworks. Approval of the steel works is to follow a scheme given in the Appendix A. For the steels intended for high heat input welding over 50kJ/cm, the approval of the manufacturer is to follow a scheme given in the Appendix B. For steels intended for a corrosion resistant designation, the approval of the manufacturer is to additionally follow the scheme given in Appendix C.

2.2 It is the manufacturer's responsibility to assure that effective process and production controls in operation are adhered to within the manufacturing specifications. Where control imperfection inducing possible inferior quality of product occurs, the manufacturer has to identify the cause and establish a countermeasure to prevent its recurrence. Also, the complete investigation report is to be submitted to the Surveyor.

For further use, each affected piece is to be tested to the Surveyor's satisfaction.

The frequency of testing for subsequent products offered may be increased to gain confidence in the quality at the discretion of the Society.

2.3 When steel is not produced at the works at which it is rolled, a certificate is to be supplied to the Surveyor at the rolling mill stating the process by which it was manufactured, the name of the manufacturer who supplied it, the number of the cast from which it was made and the ladle analysis. The Surveyor is to have access to the works at which the steel was produced.

Note:

1. The attention of the users must be drawn to the fact that when fatigue loading is present, the effective fatigue strength of a welded joint of higher strength steel may not be greater than that of a welded joint in normal strength steels.

2. Before subjecting steels produced by thermo-mechanical rolling to further heating for forming or stress relieving, or using high heat-input welding, special consideration must be given to the possibility of a consequent reduction in mechanical properties.

## 3. Method of Manufacture

3.1 Steel is to be manufactured by the basic oxygen, electric furnace or open hearth processes or by other processes specially approved by the Classification Society.

3.2 The deoxidation practice used for each grade is to comply with the appropriate requirements of Tables 1 and 2.

3.3 The rolling practice applied for each grade is to comply with the appropriate condition of supply of Tables 4 and 5.

The definitions of applicable rolling procedures and the schematic diagrams are given as follows:

(i) As Rolled, AR
    This procedure involves steel being cooled as it is rolled with no further heat treatment. The rolling and finishing temperatures are typically in the austenite recrystallization region and above the normalising temperature. The strength and toughness properties of steel produced by this process are generally less than steel heat treated after rolling or than steel produced by advanced processes.

(ii) Normalising, N
    Normalising involves heating rolled steel above the critical temperature, Ac<sub>3</sub>, and in the lower end of the austenite recrystallization region for a specific period of time, followed by air cooling. The process improves the mechanical properties of as rolled steel by refining the grain size and homogenising the microstructure.

(iii) Controlled Rolling, CR (Normalizing Rolling, NR):
    A rolling procedure in which the final deformation is carried out in the normalising temperature range, allowed to cool in air, resulting in a material condition generally equivalent to that obtained by normalising.

(iv) Quenching and Tempering, QT
    Quenching involves a heat treatment process in which steel is heated to an appropriate temperature above the Ac<sub>3</sub>, held for a specific period of time, and then cooled with an appropriate coolant for the purpose of hardening the microstructure. Tempering subsequent to quenching is a process in which the steel is reheated to an appropriate temperature not higher than the Ac<sub>1</sub>, maintained at that temperature for a specific period of time to restore toughness properties by improving the microstructure and reduce the residual stress caused by the quenching process.

(v) Thermo-Mechanical Rolling, TM (Thermo-Mechanical Controlled Processing, TMCP):
    This is a procedure which involves the strict control of both the steel temperature and the rolling reduction. Generally a high proportion of the rolling reduction is carried out close to the Ar<sub>3</sub> temperature and may involve the rolling in the dual phase temperature region. Unlike controlled rolling (normalised rolling) the properties conferred by TM (TMCP) cannot be reproduced by subsequent normalising or other heat treatment.

    The use of accelerated cooling on completion of TM-rolling may also be accepted subject to the special approval of the Society. The same applies for the use of tempering after completion of the TM-rolling.

(vi) Accelerated Cooling, AcC
    Accelerated cooling is a process, which aims to improve mechanical properties by controlled cooling with rates higher than air cooling immediately after the final TM-rolling operation. Direct quenching is excluded from accelerated cooling.

The material properties conferred by TM and AcC cannot be reproduced by subsequent normalising or other heat treatment.

Where NR (CR) and TM with/without AcC are applied, the programmed rolling schedules are to be verified by the Classification Society at the time of the steel works approval, and are to be made available when required by the attending Surveyor. On the manufacturer's responsibility, the programmed rolling schedules are to be adhered to during the rolling operation. Refer to the above 2.2. To this effect, the actual rolling records are to be reviewed by the manufacturer and occasionally by the Surveyor.

When deviation from the programmed rolling schedules or normalizing or quenching and tempering procedures occurs, the manufacturer shall take further measures required in the above 2.2 to the Surveyor's satisfaction.

Schematic Diagrams of Thermo-Mechanical and Conventional Processes

![Schematic diagram comparing conventional processes (AR, N, CR(NR), QT) and thermo-mechanical processes (TM, TM with AcC) by structure (Recrystallized Austenite, Non-recrystallized Austenite, Austenite + Ferrite, Ferrite + Perlite or Ferrite + Bainite) and temperature (Normal Slab Heating Temp., Normalizing or Quenching Temp., Ar3 or Ac3, Ar1 or Ac1, Tempering Temp.)](assets/ur-w11-rev9-may-2017-cln/part01-fig-000.jpg)

Notes:

    AR:       As Rolled
N:        Normalizing
CR(NR):   Controlled Rolling (Normalizing Rolling)
QT:       Quenching and Tempering
TM:       Thermo-Mechanical Rolling (Thermo-Mechanical Controlled Process)
R:        Reduction
(*):      Sometimes rolling in the dual-phase temperature region of austenite and ferrite
AcC:      Accelerated Cooling
    
## 4. Chemical Composition

4.1 The chemical composition of samples taken from each ladle of each cast is to be determined by the manufacturer in an adequately equipped and competently staffed laboratory and is to comply with the appropriate requirements of Tables 1 and 2. For steel plates and wide flats over 50 mm thick, slight deviations in the chemical composition may be allowed as approved by the Classification Society.

4.2 The manufacturer's declared analysis will be accepted subject to occasional checks if required by the Surveyor.

Table 1    Chemical composition and deoxidation practice for normal strength steels

| Grade | A | B | D | E |
|---|---|---|---|---|
| Deoxidation Practice | For t ≤ 50 mm<br>Any method except rimmed steel <sup>(1)</sup><br>For t > 50 mm<br>Killed | For t ≤ 50 mm<br>Any method except rimmed<br>For t > 50 mm<br>Killed | For t ≤ 25 mm<br>Killed<br>For t > 25 mm<br>Killed and fine grain treated | Killed and fine grain treated |
| Chemical Composition % <sup>(4) (7) (8)</sup><br>(ladle samples) | colspan **Carbon plus 1/6 of the manganese content is not to exceed 0.40%** | | | |
| C max. | 0.21 <sup>(2)</sup> | 0.21 | 0.21 | 0.18 |
| Mn min. | 2.5 x C | 0.80 <sup>(3)</sup> | 0.60 | 0.70 |
| Si max. | 0.50 | 0.35 | 0.35 | 0.35 |
| P max. | 0.035 | 0.035 | 0.035 | 0.035 |
| S max. | 0.035 | 0.035 | 0.035 | 0.035 |
| Al (acid soluble min) | - | - | 0.015 <sup>(5) (6)</sup> | 0.015 <sup>(6)</sup> |

t = thickness

Notes:

1. Grade A sections up to a thickness of 12.5 mm may be accepted in rimmed steel subject to the special approval of the Classification Society.

2. Max. 0.23% for sections.

3. When Grade B steel is impact tested the minimum manganese content may be reduced to 0.60%.

4. When any grade of steel is supplied in the thermo-mechanically rolled condition variations in the specified chemical composition may be allowed or required by the Classification Society.

5. For Grade D steel over 25 mm thick.

6. For Grade D steel over 25 mm thick and Grade E steel the total aluminium content may be determined instead of acid soluble content. In such cases the total aluminium content is to be not less than 0.020%. A maximum aluminium content may also be specified by the Classification Society. Other suitable grain refining elements may be used subject to the special approval of the Classification Society.

7. The Classification Society may limit the amount of residual elements which may have an adverse effect on the working and use of the steel, e.g. copper and tin.

8. Where additions of any other element have been made as part of the steelmaking practice, the content is to be indicated.

Table 2    Chemical composition and deoxidation practice for higher strength steels

| Grade <sup>(1)</sup> | A32 / A36 / A40 | D32 / D36 / D40 | E32 / E36 / E40 | F32 / F36 / F40 |
|---|---|---|---|---|
| Deoxidation Practice | colspan killed and fine grain treated | | | |

| Chemical Composition % <sup>(5) (7)</sup> (ladle samples) | A32, A36, A40, D32, D36, D40, E32, E36, E40 | F32, F36, F40 |
|---|---|---|
| C max. | 0.18 | 0.16 |
| Mn | 0.90 – 1.60 <sup>(2)</sup> | 0.90 – 1.60 |
| Si max. | 0.50 | 0.50 |
| P max. | 0.035 | 0.025 |
| S max. | 0.035 | 0.025 |
| Al (acid soluble min) | 0.015 <sup>(3) (4)</sup> | 0.015 <sup>(3) (4)</sup> |
| Nb | 0.02 – 0.05 <sup>(4)</sup>   ) total: 0.12 | 0.02 – 0.05 <sup>(4)</sup>   ) total: 0.12 |
| V | 0.05 – 0.10 <sup>(4)</sup>   )        max. | 0.05 – 0.10 <sup>(4)</sup>   )        max. |
| Ti max. | 0.02 | 0.02 |
| Cu max. | 0.35 | 0.35 |
| Cr max. | 0.20 | 0.20 |
| Ni max. | 0.40 | 0.80 |
| Mo max. | 0.08 | 0.08 |
| N max. | - | 0.009 (0.012 if Al is present) |
| Carbon Equivalent <sup>(6)</sup> | | |

Notes:

1. The letter "H" may be added either in front or behind the grade mark e.g. HA 32 or AH 32.

2. Up to a thickness of 12.5 mm the minimum manganese content may be reduced to 0.70%.

3. The total aluminium content may be determined instead of the acid soluble content. In such cases the total aluminium content is to be not less than 0.020%.

4. The steel is to contain aluminium, niobium, vanadium or other suitable grain refining elements, either singly or in any combination. When used singly the steel is to contain the specified minimum content of the grain refining element. When used in combination, the specified minimum content of a fine graining element is not applicable.

5. When any grade of higher strength steel is supplied in the thermo-mechanically rolled condition variations in the specified chemical composition may be allowed or required by the Classification Society.

6. When required, the carbon equivalent value is to be calculated from the ladle analysis using the following formula:

    $$Ceq = C + \frac{Mn}{6} + \frac{Cr + Mo + V}{5} + \frac{Ni + Cu}{15} \ (\%)$$

    This formula is applicable only to steels which are basically of the carbon-manganese type and gives a general indication of the weldability of the steel.

7. Where additions of any other element have been made as part of the steelmaking practice, the content is to be indicated.

4.3 For TM (TMCP) steels the following special requirements apply:

(i) The carbon equivalent value is to be calculated from the ladle analysis using the following formula and to comply with the requirements of Table 3;

$$Ceq = C + \frac{Mn}{6} + \frac{Cr + Mo + V}{5} + \frac{Ni + Cu}{15} \ (\%)$$

(ii) The following formula (cold cracking susceptibility) may be used for evaluating weldability instead of the carbon equivalent at the discretion of the Classification Society;

$$Pcm = C + \frac{Si}{30} + \frac{Mn}{20} + \frac{Cu}{20} + \frac{Ni}{60} + \frac{Cr}{20} + \frac{Mo}{15} + \frac{V}{10} + 5B \ \%$$

In such cases the cold cracking susceptibility value required may be specified by the Classification Society.

Table 3    Carbon equivalent for higher strength steels up to 100 mm in thickness produced by TM

| Grade | Carbon Equivalent, max. (%) <sup>(1)</sup> | |
|---|---|---|
| | t ≤ 50 | 50 < t ≤ 100 |
| A32, D32, E32, F32 | 0.36 | 0.38 |
| A36, D36, E36, F36 | 0.38 | 0.40 |
| A40, D40, E40, F40 | 0.40 | 0.42 |

t: thickness (mm)

Notes:

(1) It is a matter for the manufacturer and shipbuilder to mutually agree in individual cases as to whether they wish to specify a more stringent carbon equivalent.

## 5. Condition of Supply

5.1 All materials are to be supplied in a condition complying with the appropriate requirements of Tables 4 and 5.

Table 4    Condition of supply for normal strength steels <sup>(1)</sup>

| Grades | Thickness | Condition of Supply |
|---|---|---|
| A | ≤ 50 mm | Any |
| | > 50 mm ≤ 100 mm | Normalized, controlled rolled or thermo-mechanically rolled <sup>(2)</sup> |
| B | ≤ 50 mm | Any |
| | > 50 mm ≤ 100 mm | Normalized, controlled rolled or thermo-mechanically rolled <sup>(2)</sup> |
| D | ≤ 35 mm | Any |
| | > 35 mm ≤ 100 mm | Normalized, controlled rolled or thermo-mechanically rolled <sup>(3)</sup> |
| E | ≤ 100 mm | Normalized or thermo-mechanically rolled <sup>(3)</sup> |

Notes:

(1) These conditions of supply and the impact test requirements are summarised in Table 8.
(2) Subject to the special approval of the Classification Society, Grades A and B steel plates may be supplied in the as rolled condition - see W11.14.2 (ii).
(3) Subject to the special approval of the Classification Society, sections in Grade D steel may be supplied in the as rolled condition provided satisfactory results are consistently obtained from Charpy V-notch impact tests. Similarly sections in Grade E steel may be supplied in the as rolled or controlled rolled condition. The frequency of impact tests is to be in accordance with W11.14.2 (ii) and W11.14.3 (iii) respectively.

Table 5    Condition of supply for higher strength steels <sup>(1)</sup>

| Grades | Grain Refining Elements Used | Thickness | Condition of supply |
|---|---|---|---|
| A32 / A36 | Nb and/or V | ≤ 12.5 mm | Any |
| | | > 12.5 mm ≤ 100 mm | Normalized, controlled rolled or thermo-mechanically rolled <sup>(3)</sup> |
| | Al alone or with Ti | ≤ 20 mm | Any |
| | | > 20 mm ≤ 35 mm | Any, as rolled subject to special approval of the Classification Society <sup>(2)</sup> |
| | | > 35 mm ≤ 100 mm | Normalized, controlled rolled or thermo-mechanically rolled <sup>(3)</sup> |
| A40 | Any | ≤ 12.5 mm | Any |
| | | > 12.5 mm ≤ 50 mm | Normalized, controlled rolled or thermo-mechanically rolled |
| | | > 50 mm ≤ 100 mm | Normalized, thermo-mechanically rolled or quenched and tempered |
| D32 / D36 | Nb and/or V | ≤ 12.5 mm | Any |
| | | > 12.5 mm ≤ 100 mm | Normalized, controlled rolled or thermo-mechanically rolled <sup>(3)</sup> |
| | Al alone or with Ti | ≤ 20 mm | Any |
| | | > 20 mm ≤ 25 mm | Any, as rolled subject to special approval of the Classification Society <sup>(2)</sup> |
| | | > 25 mm ≤ 100 mm | Normalized, controlled rolled or thermo-mechanically rolled <sup>(3)</sup> |
| D40 | Any | ≤ 50 mm | Normalized, controlled rolled or thermo-mechanically rolled |
| | | > 50 mm ≤ 100 mm | Normalized, thermo-mechanically rolled or quenched and tempered |
| E32 / E36 | Any | ≤ 50 mm | Normalized or thermo-mechanically rolled <sup>(3)</sup> |
| | | > 50 mm ≤ 100 mm | Normalized, thermo-mechanically rolled |
| E40 | Any | ≤ 50 mm | Normalized, thermo-mechanically rolled or quenched and tempered |
| | | > 50 mm ≤ 100 mm | Normalized, thermo-mechanically rolled or quenched and tempered |
| F32 / F36 / F40 | Any | ≤ 50 mm | Normalized, thermo-mechanically rolled or quenched and tempered <sup>(4)</sup> |
| | | > 50 mm ≤ 100 mm | Normalized, thermo-mechanically rolled or quenched and tempered |

Notes:

(1) These conditions of supply and the requirements for impact tests are summarised in Table 9.
(2) The frequency of impact tests is to be in accordance with W11.14.2 (ii).
(3) Subject to the special approval of the Classification Society, sections in Grades A32, A36, D32 and D36 steels may be supplied in the as rolled condition provided satisfactory results are consistently obtained from Charpy V-notch impact tests. Similarly sections in Grades E32 and E36 steels maybe supplied in the as rolled or controlled rolled condition. The frequency of impact tests is to be in accordance with W11.14.2 (ii) and W11.14.3 (iii) respectively.
(4) Subject to the special approval of the Classification Society, sections in Grades F32 and F36 steels may be supplied in the controlled rolled condition. The frequency of impact tests is to be in accordance with W11.14.3 (iii).

## 6. Mechanical Properties

6.1 For tensile test either the upper yield stress (R<sub>eH</sub>) or where R<sub>eH</sub> cannot be determined, the 0.2 percent proof stress (R<sub>p 0.2</sub>) is to be determined and the material is considered to comply with the requirements if either value meets or exceeds the specified minimum value for yield strength (R<sub>e</sub>).

6.2 The results obtained from tensile tests are to comply with the appropriate requirements of Tables 6 and 7.

Table 6    Mechanical properties for normal strength steels

| Grade | Yield Strength R<sub>eH</sub> (N/mm<sup>2</sup>) min | Tensile Strength R<sub>m</sub> (N/mm<sup>2</sup>) | Elongation (5.65 √S<sub>o</sub>) A<sub>5</sub> (%) | Test Temp. °C | Long<sup>(3)</sup> (t ≤ 50) | Trans<sup>(3)</sup> (t ≤ 50) | Long<sup>(3)</sup> (50 < t ≤ 70) | Trans<sup>(3)</sup> (50 < t ≤ 70) | Long<sup>(3)</sup> (70 < t ≤ 100) | Trans<sup>(3)</sup> (70 < t ≤ 100) |
|---|---|---|---|---|---|---|---|---|---|---|
| A | 235 | 400/520 <sup>(1)</sup> | 22 <sup>(2)</sup> | +20 | - | - | 34 <sup>(5)</sup> | 24 <sup>(5)</sup> | 41 <sup>(5)</sup> | 27 <sup>(5)</sup> |
| B | 235 | 400/520 | 22 | 0 | 27 <sup>(4)</sup> | 20 <sup>(4)</sup> | 34 | 24 | 41 | 27 |
| D | 235 | 400/520 | 22 | -20 | 27 | 20 | 34 | 24 | 41 | 27 |
| E | 235 | 400/520 | 22 | -40 | 27 | 20 | 34 | 24 | 41 | 27 |

Average Impact Energy (J) min — columns grouped by thickness range (t ≤ 50, 50 < t ≤ 70, 70 < t ≤ 100) and direction (Long / Trans) as shown above.

t: thickness (mm)

Notes:

(1) For all thicknesses of Grade A sections the upper limit for the specified tensile strength range may be exceeded at the discretion of the Classification Society.
(2) For full thickness flat tensile test specimens with a width of 25 mm and a gauge length of 200mm the elongation is to comply with the following minimum values:

    | Thickness mm | > 5 ≤ 10 | > 10 ≤ 15 | > 15 ≤ 20 | > 20 ≤ 25 | > 25 ≤ 30 | > 30 ≤ 40 | > 40 ≤ 50 |
    |---|---|---|---|---|---|---|---|
    | Elongation % | 14 | 16 | 17 | 18 | 19 | 20 | 21 |

    (≤ 5 mm: 14 %; > 5 ≤ 10: 16; > 10 ≤ 15: 17; > 15 ≤ 20: 18; > 20 ≤ 25: 19; > 25 ≤ 30: 20; > 30 ≤ 40: 21; > 40 ≤ 50: 22)

(3) See paragraph W11.6.3.
(4) Charpy V-notch impact tests are generally not required for Grade B steel with thickness of 25 mm or less.
(5) Impact tests for Grade A over 50 mm thick are not required when the material is produced using fine grain practice and furnished normalised. TM rolling may be accepted without impact testing at the discretion of the Society.

Table 7    Mechanical properties for higher strength steels

| Grade | Yield Strength R<sub>eH</sub> (N/mm<sup>2</sup>) min | Tensile Strength R<sub>m</sub> (N/mm<sup>2</sup>) | Elongation (5.65 √S<sub>o</sub>) A<sub>5</sub> (%) | Test Temp. °C | Long<sup>(2)</sup> (t ≤ 50) | Trans<sup>(2)</sup> (t ≤ 50) | Long<sup>(2)</sup> (50 < t ≤ 70) | Trans<sup>(2)</sup> (50 < t ≤ 70) | Long<sup>(2)</sup> (70 < t ≤ 100) | Trans<sup>(2)</sup> (70 < t ≤ 100) |
|---|---|---|---|---|---|---|---|---|---|---|
| A32 | 315 | 440/570 | 22 <sup>(1)</sup> | 0 | 31 <sup>(3)</sup> | 22 <sup>(3)</sup> | 38 | 26 | 46 | 31 |
| D32 | 315 | 440/570 | 22 | -20 | 31 | 22 | 38 | 26 | 46 | 31 |
| E32 | 315 | 440/570 | 22 | -40 | 31 | 22 | 38 | 26 | 46 | 31 |
| F32 | 315 | 440/570 | 22 | -60 | 31 | 22 | 38 | 26 | 46 | 31 |
| A36 | 355 | 490/630 | 21 <sup>(1)</sup> | 0 | 34 <sup>(3)</sup> | 24 <sup>(3)</sup> | 41 | 27 | 50 | 34 |
| D36 | 355 | 490/630 | 21 | -20 | 34 | 24 | 41 | 27 | 50 | 34 |
| E36 | 355 | 490/630 | 21 | -40 | 34 | 24 | 41 | 27 | 50 | 34 |
| F36 | 355 | 490/630 | 21 | -60 | 34 | 24 | 41 | 27 | 50 | 34 |
| A40 | 390 | 510/660 | 20 <sup>(1)</sup> | 0 | 39 | 26 | 46 | 31 | 55 | 37 |
| D40 | 390 | 510/660 | 20 | -20 | 39 | 26 | 46 | 31 | 55 | 37 |
| E40 | 390 | 510/660 | 20 | -40 | 39 | 26 | 46 | 31 | 55 | 37 |
| F40 | 390 | 510/660 | 20 | -60 | 39 | 26 | 46 | 31 | 55 | 37 |

t: thickness (mm)

Notes:

(1) For full thickness flat tensile test specimens with a width of 25mm and a gauge length of 200 mm the elongation is to comply with the following minimum values:

    | Thickness (mm) | Grade | > 5 ≤ 10 | > 10 ≤ 15 | > 15 ≤ 20 | > 20 ≤ 25 | > 25 ≤ 30 | > 30 ≤ 40 | > 40 ≤ 50 |
    |---|---|---|---|---|---|---|---|---|
    | Elongation % | A32, D32, E32 & F32 | 14 | 16 | 17 | 18 | 19 | 20 | 21 |
    | | A36, D36, E36 & F36 | 13 | 15 | 16 | 17 | 18 | 19 | 20 |
    | | A40, D40, E40 & F40 | 12 | 14 | 15 | 16 | 17 | 18 | 19 |

    (≤ 5 mm values: A32-F32 = 14; A36-F36 = 13; A40-F40 = 12)

(2) See paragraph W11.6.3.
(3) For Grades A32 and A36 steels a relaxation in the number of impact tests for acceptance purposes may be permitted by special agreement with the Classification Society provided that satisfactory results are obtained from occasional check tests.

6.3 Minimum average energy values are specified for Charpy V-notch impact test specimens taken in either the longitudinal or transverse directions (see W11.13.2). Generally only longitudinal test specimens need to be prepared and tested except for special applications where transverse test specimens may be required by the purchaser or the Classification Society. Transverse test results are to be guaranteed by the supplier.

The tabulated values are for standard specimens 10 mm x 10 mm. For plate thicknesses less than 10 mm, impact test may be waived at the discretion of the Classification Society or sub-size specimens, as specified in UR W2, may be used.

6.4 The average value obtained from one set of three impact tests is to comply with the requirements given in Tables 6 and 7. One individual value only may be below the specified average value provided it is not less than 70% of that value.

6.5 Generally, impact tests are not required when the nominal plate thickness is less than 6 mm.

## 7. Surface quality

7.1 The steel is to be free from surface defects prejudicial to the use of the material for the intended application.
The finished material is to have a surface quality in accordance with a recognized standard such as EN 10163 parts 1, 2 and 3, or an equivalent standard accepted by the Classification Society, unless otherwise specified in this section.

7.2 The responsibility for meeting the surface finish requirements rests with the manufacturer of the material, who is to take the necessary manufacturing precautions and is to inspect the products prior to delivery. At that stage, however, rolling or heat treatment scale may conceal surface discontinuities and defects. If, during the subsequent descaling or working operations, the material is found to be defective, the Classification Society may require materials to be repaired or rejected.

7.2.1 The surface quality inspection method shall be in accordance with recognized national or international standards agreed between purchaser and manufacturer, accepted by the Classification Society.

7.2.2 If agreed by the manufacturer and purchaser, steel may be ordered with improved surface finish over and above these requirements.

7.3 Acceptance Criteria

7.3.1 Imperfections

Imperfections of a harmless nature, for example pitting, rolled-in scale, indentations, roll marks, scratches and grooves, regarded as being inherent of the manufacturing process, are permissible irrespective of their number, provided the maximum permissible limits of Class A of EN 10163-2 or limits specified in a recognized equivalent standard accepted by the Classification Society, are not exceeded and the remaining plate or wide flat thickness remains within the average allowable minus thickness tolerance specified in UR W13. Total affected area with imperfection not exceeding the specified limits are not to exceed 15 % of the total surface in question.

7.3.2 Defects

Affected areas with imperfections with a depth exceeding the limits of Class A of EN 10163-2 or the maximum permissible limits specified in a recognized equivalent standard accepted by the Classification Society, shall be repaired irrespective of their number.

Cracks, injurious surface flaws, shells (over lapping material with non-metallic inclusion), sand patches, laminations and sharp edged seams (elongated defects) visually evident on surface and/or edge of plate are considered defects, which would impair the end use of the product and which require rejection or repair, irrespective of their size and number.

7.4 Repair

7.4.1 Grinding repair

Grinding may be applied provided all the conditions below are adhered to:

(a) The nominal product thickness will not be reduced by more than 7% or 3 mm, whichever is the less.

(b) Each single ground area does not exceed 0,25 m<sup>2</sup>.

(c) All ground areas do not exceed 2% of the total surface in question.

(d) Ground areas lying in a distance less than their average breadth to each other are to be regarded as one single area.

(e) Ground areas lying opposite each other on both surfaces shall not decrease the product thickness by values exceeding the limits as stated under (a).

Defects or unacceptable imperfections are to be completely removed by grinding and the remaining plate or wide flat thickness shall remain within the average allowable minus thickness tolerance specified in UR W13. The ground areas shall be a smooth transition to the surrounding surface of the product. Complete elimination of the defect is to be verified by magnetic particle or by liquid penetrant testing.

7.4.2 Welding repair

Weld repair procedures and the method are to be reported and be approved by the Classification Societies. Repair of defects such as unacceptable imperfections, cracks, shells or seams shall be followed by magnetic particle or liquid penetrant testing.

Local defects which cannot be repaired by grinding as stated in 7.4.1 may be repaired by welding with the agreement of the Classification Society subject to the following conditions:

(a) Any single welded area shall not exceed 0,125 m<sup>2</sup> and the sum of all areas shall not exceed 2% of the surface side in question.

(b) The distance between two welded areas shall not be less than their average width.

(c) The weld preparation shall not reduce the product below 80% of the nominal thickness. For occasional defects with depths exceeding the 80% limit, special consideration at the Surveyor's discretion will be necessary.

(d) If weld repair depth exceeds 3 mm, UT may be requested by the Classification Society. If required, UT shall be carried out in accordance with an approved procedure.

(e) The repair shall be carried out by qualified welders using an approved procedure for the appropriate steel grade. The electrodes shall be of low hydrogen type and shall be dried in accordance with the manufacturer's requirements and protected against rehumidification before and during welding.

7.5 The surface quality and condition requirement herein are not applied to products in forms of bars and tubulars, which will be subject to manufacturers' conformance standards.

## 8. Internal soundness

8.1 If plates and wide flats are ordered with ultrasonic inspection, this is to be made in accordance with an accepted standard at the discretion of the Classification Society.

8.2 Verification of internal soundness is the responsibility of the manufacturer. The acceptance of internal soundness by the Classification Society's surveyor shall not absolve the manufacturer from this responsibility.

## 9. Tolerances

9.1 Unless otherwise agreed or specially required the thickness tolerances in Unified Requirement W13 "Thickness tolerances of steel plates and wide flats" are applicable.

## 10. Identification of Materials

10.1 The steelmaker is to adopt a system for the identification of ingots, slabs and finished pieces which will enable the material to be traced to its original cast.

10.2 The Surveyor is to be given full facilities for so tracing the material when required.

## 11. Testing and Inspection

### 11.1 Facilities for Inspection

The manufacturer is to afford the Surveyor all necessary facilities and access to all relevant parts of the works to enable him to verify that the approved process is adhered to, for the selection of test materials, and the witnessing of tests, as required by the Rules, and for verifying the accuracy of the testing equipment.

### 11.2 Testing Procedures

The prescribed tests and inspections are to be carried out at the place of manufacture before dispatch. The test specimens and procedures are to be in accordance with Unified Requirement W2 "Test Specimens and Mechanical Testing Procedures for Materials". All the test specimens are to be selected and stamped by the Surveyor and tested in his presence, unless otherwise agreed.

### 11.3 Through Thickness Tensile Tests

If plates and wide flats with thickness of 15 mm and over are ordered with through thickness properties, the through thickness tensile test in accordance with Unified Requirement W14 "Steel Plates and Wide Flats with Specified Minimum Through Thickness Properties ("Z" quality)" is to be carried out.

### 11.4 Dimensions

Verification of dimensions are the responsibility of the steel maker. The acceptance by the Classification Society's Surveyor shall not absolve the steel maker from this responsibility.

## 12. Test Material

### 12.1 Definitions

(a) Piece: the term "piece" is understood to mean the rolled product from a single slab, billet or ingot if this is rolled directly into plates, sections or bars.

(b) Batch: a number of similar pieces presented as a group for acceptance tests.

### 12.2 Test Samples

(a) All material in a batch presented for acceptance tests is to be of the same product form e.g. plates, flats, sections, etc. from the same cast and in the same condition of supply.

(b) The test samples are to be fully representative of the material and, where appropriate, are not to be cut from the material until heat treatment has been completed.

(c) The test specimens are not to be separately heat treated in any way.

(d) Unless otherwise agreed the test samples are to be taken from the following positions:

(i) *Plates and flats with a width ≥ 600 mm.* The test samples are to be taken from one end at a position approximately midway between the axis in the direction of the rolling and the edge of the rolled product (see Fig. 1). Unless otherwise agreed the tensile test specimens are to be prepared with their longitudinal axes transverse to the final direction of rolling.

(ii) *Flats with a width < 600 mm, bulb flats and other sections.* The test samples are to be taken from one end at a position approximately one third from the outer edge (see Figs. 2, 3 and 4) or in the case of small sections, as near as possible to this position. In the case of channels, beams or bulb angles, the test samples may alternatively be taken from a position approximately one quarter of the width from the web centre line or axis (see Fig. 3). The tensile test specimens may be prepared with their longitudinal axes either parallel or transverse to the final direction of rolling.

(iii) *Bars and other similar products.* The test samples are to be taken so that the longitudinal axes of the test specimens are parallel to the direction of rolling and are as near as possible to the following
    – for non-cylindrical sections, at one third of the half diagonal from the outside,
    – for cylindrical sections, at one third of the radius from the outside (see Fig. 6).

![Fig. 1 Plates and flats: test sample taken at 1/4 and 1/2 positions on a plate cross-section; Fig. 2 Angles: test sample taken at 2/3 and 1/3 positions on an angle leg; Fig. 3 Channel: test sample taken at 1/3 / 2/3 width and 1/4, 1/4, 1/2 height positions on a channel cross-section](assets/ur-w11-rev9-may-2017-cln/part01-fig-001.jpg)

![Fig. 4 H-sections: test sample taken at 1/6, 1/3, 1/2 width and 1/4, 1/4, 1/2 height positions on an H-section; Fig. 5 Bulb flats: test sample taken at 1/3 and 2/3 height positions on a bulb flat; Fig. 6 Bars: test sample taken at 2/3 / 1/3 radius positions on a round bar](assets/ur-w11-rev9-may-2017-cln/part01-fig-002.jpg)

## 13. Mechanical Test specimens

13.1 Tensile Test Specimens. The dimensions of the tensil test specimens are to be in accordance with Unified Requirement, W2. Generally for plates, wide flats and sections flat test specimens of full product thickness are to be used. Round test specimens may be used when the product thickness exceeds 40 mm or for bards and other similar products. Alternatively for small sizes of bars, etc. test specimens may consist of a suitable length of the full cross section of the product.

13.2 Impact Test Specimens. The impact test specimens are to be of the Charpy V-notch type cut with their edge within 2 mm from the "as rolled" surface with their longitudinal axes either parallel (indicated "Long" in Table 6 & 7) or transverse (indicated "Trans" in Tables 6 & 7) to the final direction of rolling of the material. The notch is to be cut in a face of the test specimen which was originally perpendicular to the rolled surface. The position of the notch is not to be nearer than 25 mm to a flame cut or sheared edge (see also W11.6.3). Where the product thickness exceeds 40 mm, the impact test specimens are to be taken with their longitudinal axis at a quarter thickness position.

## 14. Number of Test Specimens

14.1 Number of Tensile Tests. For each batch presented, except where specially agreed by the Classification Society, one tensile test is to be made from one piece unless the weight of finished material is greater than 50 tonnes or fraction thereof. Additionally tests are to be made for every variation of 10 mm in the thickness or diameter of products from the same cast.

14.2 Number of Impact Tests (except for Grades E, E32, E36, E40, F32, F36 and F40), see Tables 8 & 9.

(i) Except where otherwise specified or specially agreed by the Classification Society, for each batch presented, at least one set of three Charpy V-notch test specimens is to be made from one piece unless the weight of finished material is greater than 50 tonnes, in which case one extra set of three test specimens is to be made from a different piece from each 50 tonnes or fraction thereof. When steel plates except for Grade A steel over 50 mm in thickness is supplied in the controlled rolled condition, the frequency of impact test is to be made from a different piece from each 25 tonnes or fraction thereof.

(ii) For steel plates of Grades A40 and D40 with thickness over 50 mm in normalized or TM condition, one set of impact test specimens is to be taken from each batch of 50 tonnes or fraction thereof. For those in QT condition, one set of impact test specimens is to be taken from each length as heat treated.
