Repository: kimghw/ontology_iacs

File: UR/UR_W_md/ur-w29.md
<!-- markdownlint-disable MD033 -->
# W29 Requirements for manufacture of anchors

(June 2005)

## 1. General requirements

### 1.1 Scope

These Rules apply to the materials, manufacture and testing, and certification of anchors, shanks and anchor shackles produced from cast or forged steel, or fabricated by welded rolled steel plate and bars. Frequent reference is made to UR A1.

With regard to holding power tests at sea for high holding power (HHP) and super high holding power (SHHP) anchors, refer to UR A1.

### 1.2 Types of anchor

The types of anchor covered include:

a) Ordinary anchors. Refer to UR A1.4.1.1
    i) Stockless anchors
    ii) Stocked anchors

b) HHP anchors. Refer to UR A1.4.1.2

c) SHHP anchors, not exceeding 1500kg in mass. Refer to UR A1.4.1.3

Any changes to the design made during manufacture are to have prior written agreement from the Classification Society.

Note: This UR is to be uniformly implemented by IACS Societies in respect of anchors, the manufacturing of which is commenced on or after 1 January 2007.

## 2. Materials

### 2.1 Materials for anchors

All anchors are to be manufactured from materials meeting the requirements of the UR Ws as indicted below:

a) Cast steel anchor flukes, shanks, swivels and shackles are to be manufactured and tested in accordance with the requirements of UR W8 and comply with the requirements for castings for welded construction. The steel is to be fine grain treated with Aluminium. If test programme B is selected in Section 4.2 then Charpy V notch (CVN) impact testing of cast material is required. Special consideration is to be given to the use of other grades of steels for the manufacture of swivels.

b) Forged steel anchor pins, shanks, swivels and shackles are to be manufactured and tested in accordance with the requirements of UR W7. Shanks, swivels and shackles are to comply with the requirements for carbon and carbon-manganese steels for welded construction. Special consideration is to be given to the use of other grades of steels for the manufacture of swivels.

c) Rolled billets, plate and bar for fabricated steel anchors are to be manufactured and tested in accordance with the requirements of UR W11.

d) Rolled bar intended for pins, swivels and shackles are to be manufactured and tested in accordance with the requirements of UR W7 or UR W11.

### 2.2 Materials for SHHP anchors

In addition to the requirements of 2.1 above, SHHP anchors are to be produced in accordance with the material toughness requirements of UR A1.4.4.

## 3. Manufacture of anchors

### 3.1 Tolerance

If not otherwise specified on standards or on drawings demonstrated to be appropriate, the following assembly and fitting tolerance are to be applied.

The clearance either side of the shank within the shackle jaws is to be no more than 3mm for small anchors up to 3 tonnes weight, 4mm for anchors up to 5 tonnes weight, 6mm for anchors up to 7 tonnes weight and is not to exceed 12 mm for larger anchors.

The shackle pin is to be a push fit in the eyes of the shackle, which are to be chamfered on the outside to ensure a good tightness when the pin is clenched over on fitting. The shackle pin to hole tolerance is to be no more than 0.5mm for pins up to 57mm and 1.0mm for pins of larger diameter.

The trunnion pin is to be a snug fit within the chamber and be long enough to prevent horizontal movement. The gap is to be no more than 1% of the chamber length.

The lateral movement of the shank is not to exceed 3 degrees, see Figure 1.

![Figure 1 Allowable lateral movement of shank](assets/ur-w29/part01-fig-000.png)

Figure 1 Allowable lateral movement of shank

### 3.2 Welding of anchors

Welded construction of fabricated anchors is to be done in accordance with procedures approved by the Classification Society. Welding is to be carried out by qualified welders, following the approved welding procedures qualified in accordance with UR W28, using consumables manufactured in accordance with the requirements of UR W17. NDE is to be carried in accordance with the requirements of 4.2 Product tests.

### 3.3 Heat treatment

Components for cast or forged anchors are to properly heat treated; fully annealed; normalised or normalised and tempered in accordance with UR W7 and UR W8.

Fabricated anchors may require stress relief after welding depending upon weld thickness. Stress relief is to be carried out as indicated in the approved welding procedure. Stress relief temperatures are not to exceed the tempering temperature of the base material.

### 3.4 Freedom from defects

All parts are to have a clean surface consistent with the method of manufacture and be free from cracks, notches, inclusions and other defects that would impair the performance of the product.

### 3.5 Repairs

Any necessary repairs to forged and cast anchors are to be agreed by the Surveyor and carried out in accordance with the repair criteria indicated in UR W7 and UR W8. Repairs to fabricated anchors are to be agreed by the Surveyor and carried out in accordance with qualified weld procedures, by qualified welders, following the parameters of the welding procedures used in construction.

### 3.6 Anchor assembly

Assembly and fitting are to be done in accordance with the design details.

Securing of the anchor pin, shackle pin or swivel nut by welding is to be done in accordance with an approved procedure.

## 4. Testing and certification

### 4.1 Proof load test

Proof load tests are to be carried out by an approved testing facility.

Proof load testing for Ordinary, HHP and SHHP anchors is to be carried out in accordance with the pertinent requirements of UR A1.4.3.

### 4.2 Product tests

#### 4.2.1 Product Test Programmes

The Classification Society can request that either programme A or programme B be applied.

Table 1 Applicable programmes for each product form

| Product test | Cast components | Forged components | Fabricated/Welded components |
|---|---|---|---|
| Programme A | Applicable | Not applicable | Not applicable |
| Programme B | Applicable <sup>(1)</sup> | Applicable | Applicable |

Notes : (1) CVN impact tests are to be carried out to demonstrate at least 27 joules average at 0ºC. Refer to 2.1 a).

Table 2 Product test requirements for programme A and B

| Programme A | Programme B |
|---|---|
| Drop test | － |
| Hammering test | － |
| Visual inspection | Visual inspection |
| General NDE | General NDE |
| － | Extended NDE |

#### 4.2.2 Drop test

Each anchor fluke and shank is individually raised to a height of 4m and dropped on to a steel slab without fracturing. The steel slab is to be suitable to resist the impact of the dropped component.

#### 4.2.3 Hammering test

After the drop test, hammering tests are carried out on each anchor fluke and shank, which is slung clear of the ground, using a non-metallic sling, and hammered to check the soundness of the component. A hammer of at least 3kg mass is to be used.

#### 4.2.4 Visual inspection

After proof loading visual inspection of all accessible surfaces is to be carried out.

#### 4.2.5 General non-destructive examination

After proof loading general NDE is to be carried out as indicated in the following Tables 3 and 4.

Table 3 General NDE for Ordinary and HHP anchors

| Location | Method of NDE |
|---|---|
| Feeders of castings | PT or MT |
| Risers of castings | PT or MT |
| Weld repairs | PT or MT |
| Forged components | Not required |
| Fabrication welds | PT or MT |

Table 4 General NDE for SHHP anchors

| Location | Method of NDE |
|---|---|
| Feeders of castings | PT or MT and UT |
| Risers of castings | PT or MT and UT |
| All surfaces of castings | PT or MT |
| Weld repairs | PT or MT |
| Forged components | Not required |
| Fabrication welds | PT or MT |

IACS Recommendation No. 69 "Guidelines for non-destructive examination of marine steel castings" is regarded as an example of an acceptable standard for surface and volumetric examination.

#### 4.2.6 Extended non-destructive examination

After proof loading general NDE is to be carried out as indicated in the following Table 5.

Table 5 Extended NDE for Ordinary, HHP and SHHP anchors

| Location | Method of NDE |
|---|---|
| Feeders of castings | PT or MT and UT |
| Risers of castings | PT or MT and UT |
| All surfaces of castings | PT or MT |
| Random areas of castings | UT |
| Weld repairs | PT or MT |
| Forged components | Not required |
| Fabrication welds | PT or MT |

IACS Recommendation No. 69 "Guidelines for non-destructive examination of marine steel castings" is regarded as an example of an acceptable standard for surface and volumetric examination.

#### 4.2.7 Repair criteria

If defects are detected by NDE, repairs are to be carried out in accordance with 3.5. For fracture and unsoundness detected in a drop test or hammering test, repairs are not permitted and the component is to be rejected.

### 4.3 Mass and dimensional inspection

Unless otherwise agreed, the verification of mass and dimensions is the responsibility of the manufacturer. The Surveyor is only required to monitor this inspection. The mass of the anchor is to exclude the mass of the swivel, unless this is an integral component.

### 4.4 Retests

Mechanical retest are permitted in accordance with the requirements of UR W2.

### 4.5 Marking

Anchors which meet the requirements are to be stamped on the shank and the fluke. The markings on the shank are to be approximately level with the fluke tips. On the fluke, these markings are to be approximately at a distance of two thirds from the tip of the bill to the center line of the crown on the right hand fluke looking from the crown towards the shank. The markings are to include:

- Mass of anchor
- Identification, e.g. test No. or certificate No.
- Society's stamp
- Manufacturer's mark

Additionally the unique cast identification is to be cast on the shank and the fluke.

### 4.6 Certification

Anchors which meet the requirements are to be certified by the Society at least with the following items:

- Manufacturer's name
- Type
- Mass
- Fluke and Shank identification numbers
- Grade of materials
- Proof test loads
- Heat treatment
- Marking applied to anchor

### 4.7 Painting

All types of anchor are not to be painted until all tests and inspections have been completed.

END

File: UR/UR_W_md/ur-w30del.md
# W30

## W30 (Feb 2013) Normal and higher strength corrosion resistant steels for cargo oil tanks

Deleted 1 July 2015, replaced by UR W11.

End of Document

File: UR/UR_W_md/ur-w32-rev1-sep-2020-cln.md
<!-- markdownlint-disable MD033 -->
# W32 - Qualification scheme for welders of hull structural steels

(Sep 2016)
(Rev.1 Sep 2020)

## 1. Scope

1.1 This document gives requirements for a qualification scheme for welders intended to be engaged in the fusion welding of steels as specified in UR W7, W8, W11 and W31 for hull structures.

1.2 This qualification scheme does not cover welders engaged in oxy-acetylene welding.

1.3 This qualification scheme does not cover welding of pipes and pressure vessels.

1.4 Alternative welding Standards or Codes are to be applied in full, however, cross-mixing requirements of Standards and Codes is not permitted.

Note:

1. This UR is to be applied by IACS Societies to applications for welder or welding operator qualification (initial or renewal) dated on or after 1 January 2018.

2. This document does not invalidate welder's qualifications issued and accepted by the Classification Society before 1 January 2018 provided the welder's qualifications are considered by the Classification Society to meet the technical intent of this UR. These qualifications are to be renewed in accordance with this UR latest by 31 December 2020.

3. Certificates that expire after 1 January 2018 are to be renewed in accordance with this UR.

4. The welder's or welding operator's qualifications which have not been required by the Society's Rules before 1 January 2018, are to be initially issued in accordance with this UR by the 31 December 2020 at the latest.

5. Revision 1 of this UR is to be applied by IACS Societies to applications for welder or welding operator initial qualification dated on or after 1 January 2022.

5.1 Existing qualifications are to be renewed in accordance with Rev.1 of this UR when they become due.

## 2. General

2.1 Those welders intended to be engaged in welding of hull structures in shipyards and manufacturers shall be tested and qualified in accordance with this scheme and issued with a qualification certificate endorsed by the Society.

2.2 The welding operator responsible for setting up and/or adjustment of fully mechanized and automatic equipment, such as submerged arc welding, gravity welding, electro-gas welding and MAG welding with auto-carriage, etc., must be qualified whether he operates the equipment or not. However a welding operator, who solely operates the equipment without responsibility for setting up and/or adjustment, does not need qualification provided that he has experience of the specific welding work concerned and the production welds made by the operators are of the required quality.

The qualification test and approval range of the welding operator are left to the discretion of the Society with reference to ISO 14732:2013.

2.3 This document is applicable to welding of hull structures both during new construction and the repair of ships.

2.4 The training of welders, control of their qualification and maintenance of their skills are the responsibility of shipyards and manufacturers. The Society Surveyor is to verify and be satisfied that the welders are appropriately qualified.

2.5 Equivalence of national or international standards to this UR

2.5.1 Welders or welding operators qualified in accordance with national or international welder qualification standards may also be engaged in welding of hull structures at the discretion of the Society provided that standard is considered equivalent to this UR from technical perspective covering examination, testing and range approval.

2.5.2. Even if the requirements stipulated in the standards are applied, the requirement for revalidation of welders' qualification shall be in accordance with 6.2.1.

## 3. Range of qualification of welders

3.1 A welder is to be qualified in relation to the following variables of welding:

a) base metal

b) welding consumables type

c) welding process

d) type of welded joint

e) plate thickness

f) welding position

3.2 Base metals for qualification of welders or welding operators are combined into one group with a specified minimum yield strength R<sub>eH</sub>≤460 N/mm<sup>2</sup>. The welding of any one metal in this group covers qualification of the welder or welding operator for the welding of all other metals within this group.

3.3 For manual metal arc welding, qualification tests are required using basic, acid or rutile covered electrodes. The type of covered electrodes (basic, acid or rutile) included in the range of approval is left at the discretion of the Society.

Welding with filler material qualifies for welding without filler material, but not vice versa.

3.4 The welding processes for welder's qualification are to be classified in Table 1 as,

M - Manual welding

S - Semi-automatic welding/Partly mechanized welding

T - TIG welding

Each testing normally qualifies only for one welding process. A change of welding process requires a new qualification test.

Table 1 - Welding processes for welder's qualification

| Symbol | Welding process in actual welding works | | ISO 4063:2009 |
|---|---|---|---|
| **M** | Manual welding | Manual metal arc welding (metal arc welding with covered electrode) | 111 |
| **S** | Partly mechanized welding | Metal inert gas (MIG) welding | 131 |
| | | Metal active gas (MAG) welding<br>Flux cored arc (FCA) welding | 135, 138<sup>1</sup><br>136<sup>2</sup> |
| **T** | TIG welding | Tungsten inert gas (TIG) welding | 141 |

Note:

The Society may require separate qualification for solid wires, metal-cored wires and flux-cored wires as follows:

<sup>1</sup> A change from MAG welding with solid wires (135) to that with metal cored wires (138), or vice versa is permitted.

<sup>2</sup> A change from a solid or metal cored wire (135/138) to a flux cored wire (136) or vice versa requires a new welder qualification test.

3.5 The types of welded joint for welder's qualification are to be classified as shown in Table 2 in accordance with the qualification test.

Table 2 - Types of welded joint for welder's qualification

| Type of welded joint used in the test assembly for the qualification test | | | | Type of welded joint qualified |
|---|---|---|---|---|
| Butt weld | Single sided weld | With backing | A | A, C, F |
| | | Without backing | B | A, B, C, D, F |
| | Double sided weld | With gouging | C | A, C, F |
| | | Without gouging | D | A, C, D, F |
| Fillet weld | ---- | ---- | F | F |

Welders engaged in full/partial penetration T welds shall be qualified for butt welds for the welding process and the position corresponding to the joints to be welded.

3.6 For fillet welding, welders who passed the qualification tests for multi-layer technique welding can be deemed as qualified for single layer technique, but not vice versa.

3.7 The qualified plate thickness range arising from the welder qualification test plate thickness is shown in Table 3.

Table 3 - Plate thicknesses for welder's qualification

| Thickness of test assembly T (mm) | Qualified plate thickness range t (mm) |
|---|---|
| T < 3 | T ≤ t ≤ 2T |
| 3 ≤ T < 12 | 3 ≤ t ≤ 2T |
| 12 ≤ T | 3 ≤ t |

3.8 The welding positions qualified as a result of the actual welding position used in a satisfactory welder's qualification test, are shown in Table 4 and Table 5. Diagrams showing the definitions of weld position used in Table 4 and Table 5 are shown in Figure 1.

Table 4 - Qualified welding positions when testing with butt welding

| Qualification Test Position with butt weld | Qualified welding positions in actual welding works | |
|---|---|---|
| | Butt welds | Fillet welds |
| PA | PA | PA, PB |
| PC | PA, PC | PA, PB, PC |
| PE | PA, PC, PE | PA, PB, PC, PD, PE |
| PF | PA, PF | PA, PB, PF |
| PG | PG | PG |

Table 5 - Qualified welding positions when testing with fillet welding

| Qualification Test Position with fillet weld | Qualified welding positions in actual welding works |
|---|---|
| | Fillet welds |
| PA | PA |
| PB | PA, PB |
| PC | PA, PB, PC |
| PD | PA, PB, PC, PD, PE |
| PE | PA, PB, PC, PD, PE |
| PF | PA, PB, PF |
| PG | PG |

The Society may require a qualification test with fillet welding for welders who are employed to perform fillet welding only. Welders engaged in welding of T joints with partial or full penetration are to be qualified for butt welding.

3.9 A welder qualified for butt or fillet welding can be engaged in tack welding for the welding process and position corresponding to those permitted in his certificate.

Alternatively, welders engaged in tack welding only can be qualified on the test assemblies shown in Figure 5 or Figure 6.

![a) PA: flat position - butt weld and fillet weld diagrams showing weld position p](assets/ur-w32-rev1-sep-2020-cln/part01-fig-000.png)

a) PA: flat position

![b) PB: horizontal vertical position - fillet weld diagram showing weld position p](assets/ur-w32-rev1-sep-2020-cln/part01-fig-001.png)

b) PB: horizontal vertical position

![c) PC: horizontal position - butt weld and fillet weld diagrams showing weld position p](assets/ur-w32-rev1-sep-2020-cln/part01-fig-002.png)

c) PC: horizontal position

![d) PD: horizontal overhead position - fillet weld diagram showing weld position p](assets/ur-w32-rev1-sep-2020-cln/part01-fig-003.png)

d) PD: horizontal overhead position

![e) PE: overhead position - butt weld and fillet weld diagrams showing weld position p](assets/ur-w32-rev1-sep-2020-cln/part01-fig-004.png)

e) PE: overhead position

![f) PF: vertical up position - butt weld diagrams showing upward weld position p](assets/ur-w32-rev1-sep-2020-cln/part01-fig-005.png)

f) PF: vertical up position

![g) PG: vertical down position - butt weld diagrams showing downward weld position p](assets/ur-w32-rev1-sep-2020-cln/part01-fig-006.png)

g) PG: vertical down position

Note: p is the welding position.

Figure 1 Welding positions

## 4. Qualification test

### 4.1 General

4.1.1 Welding of the test assemblies and testing of test specimens shall be witnessed by the Surveyor.

### 4.2 Test assemblies

4.2.1 Test assemblies for butt welds and for fillet welds are to be prepared as shown in Figure 2, Figure 3 and Figure 4 in each qualification test.

4.2.2 Test assemblies for butt tack welds and for fillet tack welds are to be prepared as shown in Figure 5 and Figure 6.

![Figure 2 test assembly for butt welds with T less than 12mm showing face bend, root bend specimens and discard regions, minimum 200mm dimensions](assets/ur-w32-rev1-sep-2020-cln/part01-fig-007.png)

Figure 2 Dimensions and types of test assembly for butt welds (T < 12mm)

![Figure 3 test assembly for butt welds with T greater than or equal to 12mm showing four side bend test specimens and discard regions, minimum 200mm dimensions](assets/ur-w32-rev1-sep-2020-cln/part01-fig-008.png)

Figure 3 Dimensions and types of test assembly for butt welds (T ≥ 12mm)

![Figure 4 test assembly for fillet welds showing T-joint with fracture test specimen, Min. 150/100/200 dimensions and throat thickness formula Z=a√2 with condition For T ≥ 6mm 0.5T ≤ a ≤ 0.5T + 3mm and For T < 6mm 0.5T ≤ a ≤ T](assets/ur-w32-rev1-sep-2020-cln/part01-fig-009.png)

Figure 4 Dimensions and types of test assembly for fillet welds

![Figure 5 test assembly for tack butt welds showing About 200 plate with three tack welds spaced About 20/30 with About 100 total, cross-section with 60 degree bevel and 3-6 gap and About 10 thickness](assets/ur-w32-rev1-sep-2020-cln/part01-fig-010.png)

Figure 5 Dimensions and types of test assembly for tack butt welds

![Figure 6 test assembly for tack fillet welds showing T-joint with three tack welds About 20/30 spacing along About 100 length on About 100x200 plates](assets/ur-w32-rev1-sep-2020-cln/part01-fig-011.png)

Figure 6 Dimensions and types of test assembly for tack fillet welds

4.2.3 Testing materials and welding consumables shall conform to one of the following requirements or to be of equivalent grade approved by the Society.

a) Testing materials

- Hull structural steels specified in UR W11

- Hull structural forged steels specified in UR W7

- Hull structural cast steels specified in UR W8

- Hull structural steels with specified minimum yield point 460 N/mm<sup>2</sup> specified in UR W31

b) Welding consumables

- Consumables for hull structural steels specified in UR W17

- Consumables for YP47 steels specified in UR W31

4.2.4 The welder qualification test assembly is to be welded according to a welding procedure specification (WPS or pWPS) simulating the conditions in production, as far as practicable.

4.2.5 Root run and capping run need each to have a minimum of one stop and restart. The welders are allowed to remove minor imperfections only in the stop by grinding before restart welding.

### 4.3 Examination and test

4.3.1 The test assemblies specified in 4.2 shall be examined and tested as follows:

a) For butt welds

- Visual examination

- Bend test

Note: Radiographic test or fracture test may be carried out in lieu of bend test except the gas-shielded welding processes with solid wire or metal cored wire.

b) For fillet welds

- Visual examination

- Fracture test

Note: Two macro sections may be taken in lieu of the fracture test.

c) For tack welds

- Visual examination

- Fracture test

Additional tests may be required, at the discretion of the Society.

4.3.2 Visual examination

The welds shall be visually examined prior to the cutting of the test specimen for the bend test and fracture test. The result of the examination is to show the absence of cracks or other serious imperfections.

Imperfections detected are to be assessed in accordance with quality level B in ISO 5817:2014, except for the following imperfection types for which level C applies;

- Excess weld metal

- Excess penetration

- Excessive convexity

- Excessive throat thickness

4.3.3 Bend test

Transverse bend test specimens are to be in accordance with UR W2.

The mandrel diameter to thickness ratio (i.e. D/T) is to be that specified for welding consumable (UR W17 and W31) approvals +1.

Two face bend test and two root bend test specimens are to be tested for initial qualification test, and one face and one root bend test specimens for extension of approval. For thickness 12mm and over, four side specimens (two side specimens for extension of approval) with 10 mm in thickness may be tested as an alternative.

At least one bend test specimen shall include one stop and restart in the bending part, for root run or for cap run.

The test specimens are to be bent through 180 degrees. After the test, the test specimens shall not reveal any open defects in any direction greater than 3mm. Defects appearing at the corners of a test specimen during testing should be investigated case by case.

4.3.4 Radiographic test

When radiographic testing is used for butt welds, imperfections detected shall be assessed in accordance with ISO 5817:2014, level B.

4.3.5 Fracture test (Butt welds)

When fracture test is used for butt welds, full test specimen in length is to be tested in accordance with ISO 9017:2017. Imperfections detected shall be assessed in accordance with ISO 5817:2014, level B.

4.3.6 Fracture test (Fillet welds)

The fracture test is to be performed by folding the upright plate onto the through plate. Evaluation shall concentrate on cracks, porosity and pores, inclusions, lack of fusion and incomplete penetration. Imperfections that are detected shall be assessed in accordance with ISO 5817:2014, level B.

4.3.7 Macro examination

When macro examination is used for fillet welds, two test specimens are to be prepared from different cutting positions; at least one macro examination specimen shall be cut at the position of one stop and restart in either root run or cap run. These specimens are to be etched on one side to clearly reveal the weld metal, fusion line, root penetration and the heat affected zone.

Macro sections shall include at least 10mm of unaffected base metal.

The examination is to reveal a regular weld profile, through fusion between adjacent layers of weld and base metal, sufficient root penetration and the absence of defects such as cracks, lack of fusion etc.

### 4.4 Retest

4.4.1 When a welder fails a qualification test, the following shall apply.

a) In cases where the welder fails to meet the requirements in part of the tests, a retest may be welded immediately, consisting of another test assembly of each type of welded joint and position that the welder failed. In this case, the test is to be done for duplicate test specimens of each failed test.

   All retest specimens shall meet all of the specified requirements.

b) In cases where the welder fails to meet the requirements in all parts of the required tests or in the retest prescribed in 4.4.1 a), the welder shall undertake further training and practice.

c) When there is specific reason to question the welder's ability or the period of effectiveness has lapsed, the welder shall be re-qualified in accordance with the tests specified in 4.2 and 4.3.

4.4.2 Where any test specimen does not comply with dimensional specifications due to poor machining, a replacement test assembly shall be welded and tested.

## 5. Certification

5.1 Qualification certificates are normally issued when the welder has passed the qualification test in accordance with the Society's Rules. Each Shipyard and Manufacturer shall be responsible for the control of the validity of the certificate and the range of the approval.

5.2 The following items shall be specified in the certificate:

a) Range of qualification for base metal, welding processes, filler metal type, types of welded joint, plate thicknesses and welding positions.

b) Expiry date of the validity of the qualification.

c) Name, date of birth, identification and the photograph of the welder.

d) Name of shipbuilder / manufacturer.

5.3 When a certificate is issued, the relative documents such as test reports and/or re-validation records shall be archived as annexes to the copy of certificate according to the rules of the Society.

5.4 The status of approvals of each individual qualification is to be demonstrated to the Classification Society when requested.

## 6. Period of Validity

### 6.1 Initial approval

6.1.1 Normally the validity of the welder's approval begins from the issue date of qualification certificate when all the required tests are satisfactorily completed.

6.1.2 The certificate is to be signed at six-month intervals by the shipyards/manufacturers personnel who is responsible for production weld quality provided that all the following conditions are fulfilled:

a) The welder shall be engaged with reasonable continuity on welding work within the current range of approval. An interruption for a period no longer than six months is permitted.

b) The welder's work shall in general be in accordance with the technical conditions under which the approval test is carried out.

c) There shall be no specific reason to question the welder's skill and knowledge.

6.1.3 If any of these conditions are not fulfilled, the Society is to be informed and the certificate is to be cancelled.

6.1.4 The validity of the certificate may be maintained in agreement with the Society as specified in 6.2. The chosen maintenance option of qualification in accordance with 6.2.1 a) or b) or c) shall be stated on the certificate at the time of issue.

### 6.2 Maintenance of the approval

6.2.1 Revalidation shall be carried out by the Society. The skill of the welder shall be periodically verified by one of the following options:

a) The welder shall be re-tested every 3 years.

b) Every 2 years, two welds made during the last 6 months of the 2 years validity period shall be tested by radiographic or ultrasonic testing or destructive testing and shall be recorded. The weld tested shall reproduce the initial test conditions except for the thickness. These tests revalidate the welder's qualifications for an additional 2 years.

c) A welder's qualification for any certificate shall be valid as long as it is signed according to 6.1.2 subject that all the following conditions are fulfilled. In this option, the fulfilment of all the conditions is to be verified by the Society. The frequency of verification by the Society is to be no longer than 3 years and is to be agreed between the Society and the shipyards/manufacturers.

   I. The welder is working for the same shipyard/manufacturer which is responsible for production weld quality as indicated on his or her qualification certificate.

   II. Society shall verify that the welder quality management system of the shipyard/manufacturer includes as minimum:

- A designated person responsible for the coordination of the welder quality management system.

- List of welders and welding supervisors in shipyard/manufacturer

- If applicable, list of subcontracted welders

- Qualification certificate of welders and description of the associated management system

- Training requirements for welder qualification programme

- Identification system for welders and WPS used on welds

- Procedure describing the system in place to monitor each welder performance based on results of welds examination records (e.g. repair rate, etc.) including the criteria permitting the maintenance of the welder qualification without retesting.

   III. The shipyards/manufacturers have to document at least once a year that the welder has produced acceptable welds in accordance with construction quality standards and Classification Society's requirements in the welding positions, type of welds and backing conditions covered by its certificate. Which documents are required and how to document the evidences should be in agreement between the Society and the shipyards/manufacturers.

6.2.2 The Society has to verify compliance with the above conditions and sign the maintenance of the welder's qualification certificate.

## Annex: Example of Welder's qualification certificate

WELDER'S QUALIFICATION CERTIFICATE

| Welder's name: | | Date of birth: | | |
|---|---|---|---|---|
| Cert. No: | | Sex: | | Photograph |
| Identification No. | | | | |
| Employer's name and address | | | | |
| WPS/pWPS No. | | | | |
| Date of initial approval | | | | |

This is to certify that the welder has passed the qualification test [/and re-validation record audit] according to the rules of [the Society], and is qualified to undertake welding operation specified in range of qualification of this certificate.

| Items | Test piece | Range of qualification |
|---|---|---|
| Welding process | | |
| Base metal | | |
| Filler metal type | | |
| Plate thickness | | |
| Type of welded joint | | |
| Welding position | | |
| Revalidation method | In accordance with 6.2.1 a) ☐    b) ☐    c) ☐ | |
| Other details | | |

This certificate is issued at _________ [place], and valid until __________ [DD/MM/YYYY].

Signature/seal of examiner: _________  Issued on ____________________ [DD/MM/YYYY].

| | Report No. to be reviewed | Date of report | Signature of Employee | Date of signature |
|---|---|---|---|---|
| 1 | | | | |
| 2 | | | | |
| 3 | | | | |
| 4 | | | | |
| 5 | | | | |
| 6 | | | | |

TEST RECORD

| Type of test | Performed and accepted | Not required |
|---|---|---|
| Visual examination | | |
| Radiographic examination | | |
| Surface examination | | |
| Macro examination | | |
| Fracture test | | |
| Bend test | | |
| Additional tests | | |

\* At the discretion of the Society, this page can be as the back page of a certificate, and also can be as a separate file.

End of Document
