Repository: kimghw/ontology_iacs

File: UR/UR_W_md/ur-w33rev1corr1.md
<!-- markdownlint-disable MD033 -->
# W33 Non-destructive testing of ship hull steel welds

W33
(Dec 2019)
(Rev.1 May 2020)
(Corr.1 Aug 2021)

## 1 General

1.1 This document gives minimum requirements on the methods and quality levels that are to be adopted for the non-destructive testing (NDT) of ship hull structure steel welds during new building ("hull structure" as defined in UR Z23).

1.2 The quality levels given in this document refer to production quality and not to fitness-for-purpose of the welds examined.

1.3 The NDT is normally to be performed by the Shipbuilder or its subcontractors in accordance with these requirements. The Classification Surveyor may require witnessing of the testing.

1.4 It is the Shipbuilder's responsibility to assure that testing specifications and procedures are adhered to during the construction and the reports are made available to the Classification Society on the findings made by the NDT.

1.5 The extent of testing and the number of checkpoints are to be agreed between the Shipbuilder and the Classification Society. For criticality of structure reference is to be made to IACS UR S6 Tables of Structural Member Categories and IACS CSR for Bulk Carriers and Oil Tankers

1.6 This UR covers conventional NDT methods. Advanced non-destructive testing (ANDT) methods such as phased array ultrasonic testing (PAUT), time of flight diffraction (TOFD), digital radiography (RT-D), radioscopic testing (RT-S), and computed radiography (RT-CR) are covered by UR W34.

Note:

1. This UR is to be uniformly implemented by IACS Societies to ships contracted for construction on or after 1 July 2021.

2. The "contracted for construction" date means the date on which the contract to build the vessel is signed between the prospective owner and the Shipbuilder. For further details regarding the date of "contract for construction", refer to IACS Procedural Requirement (PR) No. 29.

3. Rev.1 of this Unified Requirement is to be uniformly implemented by IACS Societies to ships contracted for construction on or after 1 July 2021.

### 1.7 Terms and definitions

The following terms and definitions apply for this document.

NDT    Non-Destructive Testing - the development and application of technical methods to examine materials or components in ways that do not impair their future usefulness and serviceability, in order to measure geometrical characteristics and to detect, locate, measure and evaluate flaws. NDT is also known as non-destructive examination (NDE), non-destructive inspection (NDI) and non-destructive evaluation (NDE).

RT    Radiographic Testing

UT    Ultrasonic Testing

MT    Magnetic Particle Testing

PT    Dye or Liquid Penetrant Testing

PWHT Post Weld Heat Treatment

VT    Visual Testing

## 2 Application

### 2.1 Base Metals

2.1.1   This document applies to fusion welds made in normal and higher strength hull structural steels in accordance with UR W11, and UR W31, high strength steels for welded structures in accordance with UR W16 and connections welds with hull steel forgings in accordance with UR W7 and hull steel castings in accordance with UR W8. Base metal other than the above may be applied by each Classification Society

### 2.2 Welding processes

2.2.1 This document applies to fusion welds made using manual metal arc welding (shielded metal arc welding, 111), gas-shielded metal arc welding (gas metal arc welding, including flux cored arc welding, 13x), gas-shielded arc welding with non-consumable tungsten electrode (gas tungsten arc welding, 14x), submerged arc welding (12x), electro-slag welding (72x) and electro-gas welding processes (73). Terms and numbers according to ISO 4063:2009 ("x" indicates that relevant subgroups are included). This document may also be applied to welding processes other than the above at the discretion of each Classification Society.

### 2.3 Weld joints

2.3.1 This document applies to butt welds with full penetration, tee, corner and cruciform joints with or without full penetration, and fillet welds.

### 2.4 Timing of NDT

2.4.1 NDT shall be conducted after welds have cooled to ambient temperature and after post weld heat treatment where applicable.

2.4.2 For high strength steels for welded structure with specified minimum yield stress in the range of 420 N/mm² to 690 N/mm², NDT shall not be carried out before 48 hours after completion of welding. For steel with specified minimum yield greater than 690 N/mm² NDT shall not be carried out before 72 hours after completion of welding. Regardless of yield strength consideration is to be given to requiring a delayed inspection where evidence of delayed cracking has been observed in production welds.

At the discretion of the surveyor, a longer interval and/or additional random inspection at a later period may be required, (for example in case of high thickness welds).

At the discretion of the surveyor, the 72 hour interval may be reduced to 48 hours for RT or UT inspection, provided there is no indication of delayed cracking, and a complete visual and random MT or PT inspection to the satisfaction of the surveyor is conducted 72 hours after welds have been completed and cooled to ambient temperature.

Where PWHT is carried out the requirement for testing after a delay period may be relaxed, at the discretion of the surveyor.

### 2.5 Applicable methods for testing of weld joints

2.5.1 The methods mentioned in this document for detection of surface imperfections are VT, PT and MT. The methods mentioned for detection of internal imperfections are UT and RT.

2.5.2 Applicable methods for testing of the different types of weld joints are given in Table 1.

Table 1:  Applicable methods for testing of weld joints

| WELD JOINT | PARENT MATERIAL THICKNESS | APPLICABLE TEST METHODS |
|---|---|---|
| Butt welds with full penetration | thickness < 8mm<sup>1</sup> | VT, PT, MT, RT |
|  | thickness ≥ 8mm | VT, PT, MT, UT, RT |
| Tee joints, corner joints and cruciform joints with full penetration | thickness < 8mm<sup>1</sup> | VT, PT, MT, RT<sup>3</sup> |
|  | thickness ≥ 8mm | VT, PT, MT, UT, RT<sup>3</sup> |
| Tee joints, corner joints and cruciform joints without full penetration and fillet welds | All | VT, PT, MT, UT<sup>2</sup>, RT<sup>3</sup> |

Notes:

1) In cases of thickness below 8mm the Classification Society may consider application of an appropriate advanced UT method.
2) UT may be used to check the extent of penetration in tee, corner and cruciform joints. This requirement is to be agreed with the Classification Society.
3) RT may be applied however there will be limitations

## 3 Qualification of personnel involved in NDT

3.1   The Shipbuilder or its subcontractors is responsible for the qualification and preferably 3rd party certification of its supervisors and operators to a recognised certification scheme based on ISO 9712:2012.

Personnel qualification to an employer based qualification scheme as e.g. SNT-TC-1A, 2016 or ANSI/ASNT CP-189, 2016 may be accepted if the Shipbuilder or its subcontractors written practice is reviewed and found acceptable by the Society. The Shipbuilder or its subcontractors written practice shall as a minimum, except for the impartiality requirements of a certification body and/or authorised body, comply with ISO 9712:2012.

The supervisors' and operators' certificates and competence shall comprise all industrial sectors and techniques being applied by the Shipbuilder or its subcontractors.
Level 3 personnel shall be certified by an accredited certification body.

3.2   The Shipbuilder or its subcontractors shall have a supervisor or supervisors, responsible for the appropriate execution of NDT operations and for the professional standard of the operators and their equipment, including the professional administration of the working procedures. The Shipbuilder or its subcontractors shall employ, on a full-time basis, at least one supervisor independently certified to Level 3 in the method(s) concerned as per the requirements of item 3.1. It is not permissible to appoint Level 3 personnel; they must be certified by an accredited certification body. It is recognised that a Shipbuilder or its subcontractors may not directly employ a Level 3 in all the stated methods practiced.  In such cases, it is permissible to employ an external, independently certified, Level 3 in those methods not held by the full-time Level 3(s) of the Shipbuilder or its subcontractors.

The supervisor shall be directly involved in review and acceptance of NDT Procedures, NDT reports, calibration of NDT equipment and tools. The supervisor shall on behalf of the Shipbuilder or its subcontractors re-evaluate the qualification of the operators annually.

3.3   The operator carrying out the NDT and interpreting indications, shall as a minimum, be qualified and certified to Level 2 in the NDT method(s) concerned and as described in item 3.1.

However, operators only undertaking the gathering of data using any NDT method and not performing data interpretation or data analysis may be qualified and certified as appropriate, at level 1.

The operator shall have adequate knowledge of materials, welding, structures or components, NDT equipment and limitations that are sufficient to apply the relevant NDT method for each application appropriately.

## 4 Surface condition

4.1   Areas to be examined shall be free from scale, slag, loose rust, weld spatter, oil, grease, dirt or paint that might affect the sensitivity of the testing method.

Preparation and cleaning of welds for subsequent NDT are to be in accordance with the accepted NDT procedures, and are to be to the satisfaction of the surveyor. Surface conditions that prevent proper interpretation may be cause for rejection of the weld area of interest.

## 5 General plan of testing: NDT method selection

5.1   The extent of testing and the associated quality levels are to be planned by the Shipbuilder according to the ship design, ship type and welding processes used. For new construction survey reference is to be made to the NDT requirements of IACS UR Z23 and the applicable parts of the UR Z23 enclosures Table 1 and Appendices.

5.2   For each construction, the Shipbuilder shall submit a plan for approval by the Classification Society, specifying the areas to be examined and the extent of testing and the quality levels, with reference to the NDT procedures to be used. Particular attention is to be paid to inspecting welds in highly stressed areas and welds in primary and special structure indicated in IACS UR S6. The NDT procedure(s) shall meet the requirement stated in section 6 of this UR and the specific requirements of the Classification Society. The plan shall only be released to the personnel in charge of the NDT and its supervision.

In selecting checkpoints, emphasis shall be given to the following inspection locations:

Welds in high stressed areas
Fatigue sensitive areas
Other important structural elements
Welds which are inaccessible or very difficult to inspect in service
Field erected welds
Suspected problem areas

Block construction welds performed in the yards, or at subcontracted yards/facilities, are to be considered in selecting checkpoints.

For other marine and offshore structures the extent is to be agreed by the Classification Society.

If an unacceptable level of indications are found the NDT extent is to be increased.

5.3   The identification system shall identify the exact locations of the lengths of weld examined.

5.4   All welds over their full length are to be subject to VT by personnel designated by the Shipbuilder, who may be exempted from the qualification requirements defined in section 3 of the UR.

5.5   As far as practicable, PT or MT shall be used when investigating the outer surface of welds, checking the intermediate weld passes and back-gouged joints prior to subsequent passes deposition. MT shall be performed in ferromagnetic materials welds unless otherwise agreed with the Classification Society. Surface inspection of important tee or corner joints, using an approved MT or PT method, shall be conducted to the satisfaction of the surveyor.

5.6   Welded connections of large cast or forged components (e.g. stern frame, stern boss, rudder parts, shaft brackets...) are to be tested over their full length using MT (MT is the preferred method) or PT, (PT is to be applied for non-ferrous metals) and at agreed locations using RT or UT.

5.7   As given in Table 1, UT or RT or a combination of UT and RT may be used for testing of butt welds with full penetration of 8mm or greater. Methods to be used shall be agreed with the Classification Society. The method used shall be suited for the detection of particular types and orientations of discontinuities. RT and UT are used for detection of internal discontinuities, and in essence they supplement and complement each other. RT is generally most effective in detecting volumetric discontinuities (e.g. porosity and slag) whilst UT is more effective for detecting planar discontinuities (e.g. laminations, lack of fusion and cracks). Although one method may not be directly relatable to the other, either one would indicate conditions of inadequate control of the welding process.

5.8   In general start/stop points in welds made using automatic or fully mechanized welding processes are to be examined using RT or UT, except for internal members where the extent of testing is to be agreed with the attending surveyor.

5.9   Where the surveyor becomes aware that an NDT location has been repaired without a record of the original defect, the shipyard is to carry out additional examinations on adjacent areas to the repaired area to the satisfaction of the attending surveyor. Reference is to be made to UR Z23.

5.10   Welds in thick steels (>50mm) used in container carrier, deck and hatch coaming areas are to be inspected in accordance with the additional requirements in IACS UR S33

## 6 Testing

### 6.1 General

6.1.1 The testing method, equipment and conditions shall comply with recognized National or International standards, or other documents to the satisfaction of the Classification Society.

6.1.2 Sufficient details shall be given in a written procedure for each NDT technique submitted to the Classification Society for acceptance.

6.1.3 The testing volume shall be the zone which include the weld and parent material for at least 10mm each side of the weld, or the width of the heat affected zone (HAZ), whichever is greater. In all cases inspection shall cover the whole testing volume.

6.1.4 Provision is to be made for the surveyor to verify the inspection, reports and records (e.g. radiographs) on request.

### 6.2 Visual testing (VT)

6.2.1 The personnel in charge of VT is to confirm that the surface condition is acceptable prior to carrying out the inspection. VT shall be carried out in accordance with standards agreed between the Shipbuilder and the Classification Society.

### 6.3 Liquid penetrant testing (PT)

6.3.1 PT shall be carried out in accordance to ISO 3452-1:2013 or a recognized accepted standard and the specific requirement of each Classification Society.

6.3.2 The extent of PT shall be in accordance to the plans agreed with the attending surveyor and to the satisfaction of the surveyor.

6.3.3 The surface to be examined shall be clean and free from scale, oil, grease, dirt or paint so there are not contaminants and entrapped material that may impede penetration of the inspection media.

6.3.4 The temperature of parts examined shall be typically between 5°C and 50°C, outside this temperature range special low/high temperature penetrant and reference comparator blocks shall be used.

### 6.4 Magnetic particle testing (MT)

6.4.1 MT shall be carried out in accordance to ISO 17638:2016 or a recognized accepted standard and the specific requirement of each Classification Society.

6.4.2 The extent of MT shall be in accordance to the plans agreed with the attending surveyor and to the satisfaction of the surveyor.

6.4.3 The surface to be examined shall be free from scale, weld spatter, oil, grease, dirt or paint and shall be clean and dry. In general, the inside and outside of the welds to be inspected need to be sufficiently free from irregularities that may mask or interfere with interpretation.

### 6.5 Radiographic testing (RT)

6.5.1 RT shall be carried out in accordance to ISO 17636-1:2013 or an accepted recognized standard and any specific requirement of Classification Society

6.5.2 The minimum inspected weld length for each checkpoint is to be specified in the approved NDT plan (see 5.2) and shall follow the requirements of each Classification Society.

For hull welds the minimum length inspected by RT is typically 300mm. The extent of RT shall be in accordance to the approved plans and to the satisfaction of the surveyor.

Consideration may be given for reduction of inspection frequency for automated or fully mechanized welds where quality assurance techniques indicate consistent satisfactory quality. The number of checkpoints is to be increased if the proportion of non-conforming indications is abnormally high.

6.5.3 The inside and outside surfaces of the welds to be radiographed are to be sufficiently free from irregularities that may mask or interfere with interpretation. Surface conditions that prevent proper interpretation of radiographs may be cause for rejection of the weld area of interest.

### 6.6 Ultrasonic testing (UT)

6.6.1 UT shall be carried out according to procedure based on ISO 17640:2018 (testing procedure), ISO 23279:2017 (characterization) and ISO 11666:2018 (acceptance levels) or accepted standards and the specific requirements of the Classification Society.

6.6.2 The minimum inspected weld length for each checkpoint is to be specified in the approved NDT plan (see 5.2) and shall follow the requirements of each Classification Society.

The extent of UT shall be in accordance to the approved plans and to the satisfaction of the surveyor.

A checkpoint shall consist of the entire weld length or a length agreed with the Classification Society.

## 7 Acceptance Levels (criteria)

### 7.1 General

7.1.1 This section details the acceptance levels (criteria) followed for the assessment of the NDT results. Techniques include but are not limited to: VT, MT, PT, RT and UT.

7.1.2 As far as necessary, testing techniques shall be combined to facilitate the assessment of indications against the acceptance criteria.

7.1.3 The assessment of indications not covered by this document shall be made in accordance with a standard agreed with the Classification Society. Alternative acceptance criteria can be agreed with the Classification Society, provided equivalency is established.

The general accepted methods for testing of welds are provided in Table 2 and Table 3 for surface and embedded discontinuities respectively. Refer to ISO 17635:2016.

Table 2. Method for detection of surface discontinuities (All type of welds including fillet welds)

| *Materials* | *Testing Methods* |
|---|---|
| Ferritic Steel | VT |
|  | VT, MT |
|  | VT, PT |

Table 3. NDT for detection of embedded discontinuities (for butt and T joints with full penetration)

| *Materials and type of joint* | *t < 8* | *8 ≤ t ≤ 40* | *t > 40* |
|---|---|---|---|
| Ferritic butt-joints | RT or UT<sup>1</sup> | RT or UT | UT or RT<sup>2</sup> |
| Ferritic T-joints | UT<sup>1</sup> or RT<sup>2</sup> | UT or RT<sup>2</sup> | UT or RT<sup>2</sup> |

Column header note: Nominal thickness (t) of the parent material to be welded (mm)

Notes:

1) Below 8mm the Classification Society may consider application of an appropriate advanced UT method.
2) RT may be applied however there will be limitations.

### 7.2 Quality Levels

Testing requirements follows the designation of a particular quality level of imperfections in fusion-welded joints in accordance with ISO 5817:2014. Three quality levels (B, C and D) are specified.

In general Quality level C is to be applied for hull structure.

Quality level B corresponds to the highest requirement on the finished weld, and may be applied on critical welds.

This standard applies to steel materials with thickness above 0.5 mm. ISO 5817:2014 Table 1 provides the requirements on the limits of imperfections for each quality level. ISO 5817:2014 Annex A also provides examples for the determination of percentage of imperfections (number of pores in surface percent).

All levels (B,C and D) refer to production quality and not to the fitness for purpose (ability of product, process or service to serve a defined purpose under specific conditions). The correlation between the quality levels defined in ISO 5817:2014, testing levels/ techniques and acceptance levels (for each NDT technique) will serve to define the purpose under specific conditions. The acceptance level required for examination shall be agreed with the Classification Society. This will determine the quality level required in accordance with the non-destructive technique selected. Refer to tables 4 to 9.

### 7.3 Testing Levels

7.3.1 The testing coverage and thus the probability of detection increases from testing level A to testing level C. The testing level shall be agreed with the Classification Society. Testing level D is intended for special applications, this can only be used when defined by specification. ISO 17640:2018 Annex A tables A.1 to A.7 provide guidance on the selection of testing levels for all type of joints in relation to the thickness of parent material and inspection requirements.

7.3.2 The testing technique used for the assessment of indications shall also be specified.

### 7.4 Acceptance Levels

7.4.1 The acceptance levels are specified for each testing technique used for performing the inspection. The criteria applied is to comply with each standard identified in tables 4 to 9 (or any recognized acceptable standard agreed with the Classification Society).

7.4.2 Probability of detection (POD) indicates the probability that a testing technique will detect a given flaw.

### 7.5 Visual testing (VT)

7.5.1 The acceptance levels and required quality levels for VT are provided in IACS Rec 47 and Table 4 below.

Table 4. Visual testing

| *Quality Levels (ISO 5817:2014 applies)<sup>a</sup>* | *Testing Techniques/ levels (ISO 17637:2016 applies)<sup>a</sup>* | *Acceptance levels<sup>b</sup>* |
|---|---|---|
| B | Level not specified | B |
| C |  | C |
| D |  | D |

<sup>a</sup> Or any recognized standard agreed with Classification Society and demonstrated to be acceptable
<sup>b</sup> The acceptance levels for VT are the same to the quality levels requirements of ISO 5817:2014

### 7.6 Penetrant testing (PT)

7.6.1 The acceptance levels and required quality levels for PT are provided in Table 5 below:

Table 5. Penetrant Testing

| Quality Levels (ISO 5817:2014 applies)<sup>a</sup> | Testing Techniques/ levels (ISO 3452-1:2013 applies)<sup>a</sup> | Acceptance levels (ISO 23277:2015 applies)<sup>a</sup> |
|---|---|---|
| B | Level not specified | 2X |
| C |  | 2X |
| D |  | 3X |

<sup>a</sup> Or any recognized standard agreed with Classification Society and demonstrated to be acceptable

### 7.7 Magnetic Particle testing (MT)

7.7.1 The acceptance levels and required quality levels for MT is provided in Table 6 below:

Table 6. Magnetic Particle Testing

| Quality Levels (ISO 5817:2014 applies)<sup>a</sup> | Testing Techniques/ levels (ISO 17638:2016 applies)<sup>a</sup> | Acceptance levels (ISO 23278:2015 applies)<sup>a</sup> |
|---|---|---|
| B | Level not specified | 2X |
| C |  | 2X |
| D |  | 3X |

<sup>a</sup> Or any recognized standard agreed with Classification Society and demonstrated to be acceptable

### 7.8 Radiographic testing (RT)

7.8.1 The acceptance levels and required quality levels for RT are provided in Table 7 below. Reference radiographs for the assessment of weld imperfections shall be provided in accordance to ISO 5817:2014 or acceptable recognized standard agreed with the Classification Society.

Table 7. Radiographic Testing

| Quality Levels (ISO 5817:2014 applies)<sup>a</sup> | Testing Techniques/ levels (ISO 17636-1:2013 applies)<sup>a</sup> | Acceptance levels (ISO 10675-1:2016 applies)<sup>a</sup> |
|---|---|---|
| B | B (class) | 1 |
| C | B<sup>b</sup> (class) | 2 |
| D | At least A (class) | 3 |

<sup>a</sup> Or any recognized standard agreed with Classification Society and demonstrated to be acceptable
<sup>b</sup> For circumferential weld testing, the minimum number of exposures may correspond to the requirements of ISO 17636-1:2013, class A

### 7.9 Ultrasonic testing (UT)

7.9.1 The acceptance levels and required quality levels for UT are provided in Tables 8 and 9 below:

Table 8. Ultrasonic Testing

| *Quality Levels (ISO 5817:2014 applies)<sup>a, b</sup>* | *Testing Techniques/Levels (ISO 17640:2018 applies)<sup>a, b</sup>* | *Acceptance Levels (ISO 11666:2018 applies)<sup>a, b</sup>* |
|---|---|---|
| B | at least B | 2 |
| C | at least A | 3 |
| D | at least A | 3<sup>c</sup> |

<sup>a</sup> Or any recognized standard agreed with Classification Society and demonstrated to be acceptable
<sup>b</sup> When characterization of indications is required, ISO 23279:2017 is to be applied
<sup>c</sup> UT is not recommended but can be defined in a specification with same requirement as Quality Level C

Table 9. Recommended Testing and Quality Levels (ISO 17640)

| *Testing Level<sup>a,b,c</sup> (ISO 17640:2018 applies)* | *Quality Level (ISO 5817:2014 applies)* |
|---|---|
| A | C, D |
| B | B |
| C | By agreement |
| D | Special application |

<sup>a</sup> POD increases from testing level A to C as testing coverage increases
<sup>b</sup> Testing Level D for special application shall be agreed with Classification Society
<sup>c</sup> Specific requirements for testing levels A to C, are provided for various types of joints in ISO 17460:2018 Annex A

7.9.2 UT Acceptance Levels apply to the examination of full penetration ferritic steel welds, with thickness from 8 mm to 100mm. The nominal frequency of probes used shall be between 2MHz and 5MHz. Examination procedures for other type of welds, material, thicknesses above 100 mm and examination conditions shall be submitted to the consideration of the Classification Society.

7.9.3 The acceptance levels for UT of welds are to be defined in accordance to ISO 11666:2018 requirements or any recognized acceptable standard agreed with the Classification Society. The standard specifies acceptance level 2 and 3 for full penetration welded joints in ferritic steels, corresponding to quality levels B and C (Refer to table 8).

7.9.4 Sensitivity settings and levels. The sensitivity levels are set by the following techniques:

- Technique 1: based on 3mm diameter side- drilled holes

- Technique 2: based on distance gain size (DGS) curves for flat bottom holes (disk shaped reflectors)

- Technique 3: using a distance-amplitude-corrected (DAC) curve of a rectangular notch of 1mm depth and 1mm width

- Technique 4: using the tandem technique with reference to a 6mm diameter flat-bottom hole (disk shaped reflector)

The evaluation levels (reference, evaluative, recording and acceptance) are specified in ISO 11666:2018 Annex A.

## 8 Reporting

8.1   Reports of NDT required shall be prepared by the Shipbuilder and shall be made available to the Classification Society.

8.2   Reports of NDT shall include the following generic items:

- Date of testing

- Hull number, location and length of weld inspected

- Names, qualification level and signature of personnel that have performed the testing

- Identification of the component examined

- Identification of the welds examined

- Steel grade, type of joint, thickness of parent material, welding process

- Acceptance criteria

- Testing standards used

- Testing equipment and arrangement used

- Any test limitations, viewing conditions and temperature

- Results of testing with reference to acceptance criteria, location and size of reportable indications

- Statement of acceptance / non-acceptance, evaluation date, name and signature of evaluator

- Number of repairs if specific area repaired more than twice

8.3   In addition to generic items, reports of PT shall include the following specific items:

- Type of penetrant, cleaner and developer used

- Penetration time and development time

8.4   In addition to generic items, reports of MT shall include the following specific items:

- Type of magnetization

- Magnetic field strength

- Detection media

- Viewing conditions

- Demagnetization, if required

8.5   In addition to generic items, reports of RT shall include the following specific items:

- Type and size of radiation source (width of radiation source), X-ray voltage

- Type of film/designation and number of film in each film holder/cassette

- Number of radiographs (exposures)

- Type of intensifying screens

- Exposure technique, time of exposure and source-to-film distance as per below:

- Distance from radiation source to weld

- Distance from source side of the weld to radiographic film

- Angle of radiation beam through the weld (from normal)

- Sensitivity, type and position of IQI (source side or film side)

- Density

- Geometric un-sharpness

- Specific acceptance class criteria for RT

Examinations used for acceptance or rejection of welds shall be recorded in an acceptable medium. A written record providing following information: identification and description of welds, procedures and equipment used, location within recorded medium and results shall be included. The control of documentation unprocessed original images and digitally processes images is to be to the satisfaction of the surveyor.

8.6   In addition to generic items, reports of UT shall include the following specific items:

- Type and identification of ultrasonic equipment used (instrument maker, model, series number), probes (instrument maker, serial number), transducer type (angle, serial number and frequency) and type of couplant (brand).

- Sensitivity levels calibrated and applied for each probe

- Transfer loss correction applied Type of reference blocks

- Signal response used for defect detection

- Reflections interpreted as failing to meet acceptance criteria

The method for review and evaluation of UT reports is required for adequate quality control and is to be to the satisfaction of the surveyor.

8.7   The shipyard is to keep the inspection records specified in 8.2 to 8.6 of this document for at least for 5 years.

## 9 Unacceptable indications and repairs

9.1   Unacceptable indications shall be eliminated and repaired where necessary. The repair welds are to be examined on their full length using appropriate NDT method at the discretion of the Surveyor.

9.2   When unacceptable indications are found, additional areas of the same weld length shall be examined unless it is agreed with the surveyor and fabricator that the indication is isolated without any doubt. In case of automatic or fully mechanized welded joints, additional NDT shall be extended to all areas of the same weld length.

All radiographs exhibiting non-conforming indications are to be brought to the attention of the surveyor. Such welds are to be repaired and inspected as required by the surveyor. When non-conforming indications are observed at the end of a radiograph, additional RT is generally required to determine their extent. As an alternative, the extent of non-conforming welds may be ascertained by excavation, when approved by the surveyor.

9.3   The extent of testing can be extended at the surveyor's discretion when repeated non-acceptable discontinuities are found.

9.4   The inspection records specified in section 8 are to include the records of repaired welds.

9.5   The Shipbuilder shall take appropriate actions to monitor and improve the quality of welds to the required level. The repair rate is to be recorded by the shipyard and any necessary corrective actions are to be identified in the builder's QA system.

End of Document

File: UR/UR_W_md/ur-w34.md
<!-- markdownlint-disable MD033 -->
# W34 Advanced non-destructive testing of materials and welds

(Dec 2019)

## 1. General

1.1 This document gives minimum requirements on the methods and quality levels that are to be adopted for the advanced non-destructive testing (ANDT) of materials and welds during new building of ships. The advanced methods intended for use under this UR are listed in Section 2.

1.2 The ANDT is to be performed by the shipbuilder, manufacturer or its subcontractors in accordance with these requirements. The Classification Society's surveyor may require witnessing testing.

1.3 It is the shipbuilder's or manufacturer's responsibility to ensure that testing specifications and procedures are adhered to during the construction, and the report is to be made available to the Classification Society on the findings made by the ANDT.

1.4 The extent and method of testing, and the number of checkpoints are normally agreed between the shipyard and the Classification Society.

1.5 Terms and definitions

The following terms and definitions apply for this document.

| Abbreviation | Definition |
|---|---|
| ANDT | Advanced non-destructive testing |
| RT-D | Digital Radiography |
| RT-S | Radioscopic testing with digital image acquisition(dynamic≥12bit) |
| RT-CR | Testing with computed radiography using storage phosphor imaging plates |
| PAUT | Phased Array Ultrasonic Testing |
| TOFD | Time of Flight Diffraction |
| AUT | Automated Ultrasonic Examinations. A technique of ultrasonic examination performed with equipment and search units that are mechanically mounted and guided, remotely operated, and motor-controlled (driven) without adjustments by the technician. The equipment used to perform the examinations is capable of recording the ultrasonic response data, including the scanning positions, by means of integral encoding devices such that imaging of the acquired data can be performed. |
| SAUT | Semi-Automated Ultrasonic Examinations. A technique of ultrasonic examination performed with equipment and search units that are mechanically mounted and guided, manually assisted (driven), and which may be manually adjusted by the technician. The equipment used to perform the examinations is capable of recording the ultrasonic response data, including the scanning positions, by means of integral encoding devices such that imaging of the acquired data can be performed |

Note:

1. This UR is to be uniformly implemented by IACS Societies to ships contracted for construction on or after 1 July 2021.

2. The "contracted for construction" date means the date on which the contract to build the vessel is signed between the prospective owner and the shipbuilder. For further details regarding the date of "contract for construction", refer to IACS Procedural Requirement (PR) No. 29.

## 2. Applicability

### 2.1 Materials

2.1.1 This document applies to the following materials and manufactured products:

- Material and welding for gas tankers in accordance with UR W1
- Normal and higher strength hull structural steels in accordance with UR W11
- High strength steels for welded structures in accordance with UR W16
- Hull steel forgings in accordance with UR W7
- Hull and machinery steel castings in accordance with UR W8
- Extremely Thick Steel Plates in Container Ships in accordance with UR S33
- Cast Copper Alloy propellers in accordance with UR W24
- Aluminium alloys for hull construction in accordance with UR W25
- Cast Steel Propellers in accordance with UR W27
- YP47 Steels and Brittle Crack Arrest Steels in accordance with UR W31
- Hull and machinery steel forgings in accordance with REC68
- Marine steel castings in accordance with REC69

### 2.2 Welding processes

2.2.1 This document applies to welding processes specified in Table 1. ANDT of welding process unspecified in Table 1 is to be to the satisfaction of the Classification Society.

Table 1 Applicable welding process

| Welding process | | ISO 4063:2009 |
|---|---|---|
| Manual welding | Shield Metal Arc Welding(SMAW) | 111 |
| Resistance welding | Flash welding(FW) | 24 |
| Semi-automatic welding | (1) Metal Inert Gas welding(MIG)<br>(2) Metal Active Gas welding(MAG)<br>(3) Flux Cored Arc Welding(FCAW) | 131<br>135, 138<br>136 |
| TIG welding | Gas Tungsten Arc Welding(GTAW) | 141 |
| Automatic welding | (1) Submerged Arc Welding(SAW)<br>(2) Electro-gas Welding(EGW)<br>(3) Electro-slag Welding(ESW) | 12<br>73<br>72 |

### 2.3 Weld joints

2.3.1 This document applies to butt welds with full penetration. Variations of joint design, for example, tee, corner and cruciform joints (with or without full penetration) can be tested using PAUT. The constraints of joint design with respect to testing are to be recognized, documented, and agreed with the Society before application.

### 2.4 Timing of ANDT

2.4.1 ANDT are to be conducted after welds have cooled to ambient temperature and after post weld heat treatment where applicable.

2.4.2 Timing of ANDT on ship hull welds on steels with specified minimum yield stress in the range of 420 N/mm<sup>2</sup> to 690 N/mm<sup>2</sup> shall be in accordance with 2.4.2 of UR W33 Non-destructive testing of ship hull steel welds.

### 2.5 Testing methods

2.5.1 The methods mentioned in this document for detection of imperfections are PAUT (only automated / semi-automated PAUT), TOFD, RT-D.

2.5.2 Applicable methods for testing of the different types of materials and weld joints are given in Table 2.

Table 2 Applicable methods for testing of materials and weld joints

| MATERIALS AND WELD JOINTS | PARENT MATERIAL THICKNESS | APPLICABLE METHODS |
|---|---|---|
| Ferritic butt welds with full penetration | thickness<6mm | RT-D |
| | 6 mm ≤ thickness ≤ 40 mm | PAUT, TOFD, RT-D |
| | thickness>40mm | PAUT, TOFD, RT-D* |
| Ferritic tee joints and corner joints with full penetration | thickness≥6mm | PAUT, RT-D* |
| Ferritic cruciform joints with full penetration | thickness≥6mm | PAUT* |
| Austenitic stainless steel butt welds with full penetration<sup>1</sup> | thickness<6mm | RT-D |
| | 6 mm ≤ thickness ≤ 40 mm | RT-D, PAUT* |
| | thickness>40mm | PAUT*, RT-D* |
| Austenitic stainless steel tee joints, corner joints with full penetration<sup>1</sup> | thickness≥6mm | PAUT*, RT-D* |
| Aluminum tee joints and corner joints with full penetration | thickness≥6mm | PAUT*, RT-D* |
| Aluminum cruciform joints with full penetration | thickness≥6mm | PAUT* |
| Aluminum butt welds with full penetration | thickness<6mm | RT-D |
| | 6 mm ≤ thickness ≤ 40 mm | RT-D, TOFD, PAUT |
| | thickness>40mm | TOFD, PAUT, RT-D* |
| Cast Copper Alloy | All | PAUT, RT-D* |
| Steel forgings | All | PAUT, RT-D* |
| Steel castings | All | PAUT, RT-D* |
| Base materials/Rolled steels, Wrought Aluminum Alloys | thickness<6mm | RT-D |
| | 6 mm ≤ thickness ≤ 40 mm | PAUT, TOFD, RT-D |
| | thickness>40mm | PAUT, TOFD, RT-D* |

*Only applicable with limitations, need special qualification subject to acceptance by Classification Society.

Note: 1) The ultrasonic testing of anisotropic material using advanced methods will require specific procedures and techniques. Additionally, the use of complementary techniques and equipment may also be required, e.g. using angle compression waves, and/or creep wave probes for detecting defects close to the surface.

## 3. Qualification of personnel involved in ANDT

3.1 The Shipbuilder, manufacturer or its subcontractors is responsible for the qualification and preferably 3rd party certification of its supervisors and operators to a recognised certification scheme based on ISO 9712:2012.

Personnel qualification to an employer based qualification scheme as e.g. SNT-TC-1A, 2016 or ANSI/ASNT CP-189, 2016 may be accepted if the Shipbuilder, manufacturer or its subcontractors written practice is reviewed and found acceptable by the Society. The Shipbuilder, manufacturer or its subcontractors written practice shall as a minimum, except for the impartiality requirements of a certification body and/or authorised body, comply with ISO 9712:2012.

The supervisors' and operators' certificates and competence shall comprise all industrial sectors and techniques being applied by the Shipbuilder or its subcontractors.
Level 3 personnel shall be certified by an accredited certification body.

3.2 The Shipbuilder, manufacturer or its subcontractors shall have a supervisor or supervisors, responsible for the appropriate execution of NDT operations and for the professional standard of the operators and their equipment, including the professional administration of the working procedures. The Shipbuilder, manufacturer or its subcontractors shall employ, on a full-time basis, at least one supervisor independently certified to Level 3 in the method(s) concerned as per the requirements of item 3.1. It is not permissible to appoint Level 3 personnel; they must be certified by an accredited certification body. It is recognised that a Shipbuilder, manufacturer or its subcontractors may not directly employ a Level 3 in all the stated methods practiced. In such cases, it is permissible to employ an external, independently certified, Level 3 in those methods not held by the full-time Level 3(s) of the Shipbuilder, manufacturer or its subcontractors.

The supervisor shall be directly involved in review and acceptance of NDT Procedures, NDT reports, calibration of NDT equipment and tools. The supervisor shall on behalf of the Shipbuilder, manufacturer or its subcontractors re-evaluate the qualification of the operators annually.

3.3 The operator carrying out the NDT and interpreting indications, shall as a minimum, be qualified and certified to Level 2 in the NDT method(s) concerned and as described in item 3.1.

However, operators only undertaking the gathering of data using any NDT method and not performing data interpretation or data analysis may be qualified and certified as appropriate, at level 1.

The operator shall have adequate knowledge of materials, weld, structures or components, NDT equipment and limitations that are sufficient to apply the relevant NDT method for each application appropriately.

## 4. Technique and procedure qualification

### 4.1 General

The shipbuilder or manufacturer has to submit to the Classification Society the following documentation for review:

- The technical documentation of the ANDT.

- The operating methodology and procedure of the ANDT according to section 7.

- Result of software simulation, when applicable.

### 4.2 Software simulation

Software simulation may be required by the Classification Society, when applicable for PAUT or TOFD techniques. The simulation may include initial test set-up, scan plan, volume coverage, result image of artificial flaw etc.. In some circumstances, artificial defect modeling/simulation may be needed or required by the project.

### 4.3 Procedure qualification test

The procedure qualification for ANDT system shall include the following steps:

- Review of available performance data for the inspection system (detection abilities and defect sizing accuracy).

- Identification and evaluation of significant parameters and their variability.

- Planning and execution of a repeatability and reliability test programme<sup>1</sup> which including onsite demonstration.

- Documentation of results from the repeatability and reliability test programs.

Note: 1) The data from the repeatability and reliability test program is to be analyzed with respect to comparative qualification block test report and onsite demonstration. The qualification block shall be in accordance with ASME V Article 14 MANDATORY APPENDIX II UT PERFORMANCE DEMONSTRATION CRITERIA or agreed by the Classification Society, and at least the intermediate level qualification blocks shall be used. The high level qualification blocks shall be used when sizing error distributions and an accurate POD need to be evaluated. The demonstration process onsite shall be witnessed by the Classification Society's surveyor.

### 4.4 Procedure approval

The testing procedure is to be evaluated based upon the qualification results, if satisfactory the procedure can be considered approved.

### 4.5 Onsite review

For the test welds, supplementary NDT shall be performed on an agreed proportion of welds to be cross checked with other methods. Alternatively, other documented reference techniques may be applied to compare with ANDT results.

Data analyses shall be performed in accordance with the above activities. Probability of Detection (PoD) and sizing accuracy shall be established when applicable.

When the result of inspection review does not conform to the approved procedure, the inspection shall be suspended immediately. Additional procedure review qualification and demonstration shall be undertaken to account for any nonconformity.

When a significant nonconformity is found, the Classification Society has the right to reject the results of such activities.

## 5. Surface condition

5.1 Area to be examined shall be free from scale, loose rust, weld spatter, oil, grease, dirt or paint that might affect the sensitivity of the testing method.

5.2 Where there is a requirement to carry out PAUT or TOFD through paint, the suitability and sensitivity of the test shall be confirmed through an appropriate transfer correction method defined in the procedure. In all cases, if transfer losses exceed 12 dB, the reason shall be considered and further preparation of the scanning surfaces shall be carried out, if applicable. If testing is done through paint, then the procedure shall be qualified on a painted surface.

5.3 The requirement for acceptable test surface finish is to ensure accurate and reliable detection of defects. For the testing of welds, where the test surface is irregular or has other features likely to interfere with the interpretation of NDT results, the weld is to be ground or machined.

## 6. General plan of testing: NDT method selection

6.1 The extent of testing shall be planned by the shipbuilder or manufacturer according to the ship design, ship or equipment type and welding processes used. Particular attention shall be paid to highly stressed areas. The extent of testing shall be in accordance with UR or REC applicable with material of weld examined.

## 7. Testing requirements

### 7.1 General

7.1.1 The shipyard or manufacturer is to ensure that personnel carrying out NDT or interpreting the results of NDT are qualified to the appropriate level as detailed in section 3.

7.1.2 Procedures
(1) All NDT are to be carried out to a procedure that is representative of the item under inspection.

(2) Procedures are to identify the component to be examined, the NDT method, equipment to be used and the full extent of the examinations including any test restrictions.

(3) Procedures are to include the requirement for components to be positively identified and for a datum system or marking system to be applied to ensure repeatability of inspections.

(4) Procedures are to include the method and requirements for equipment calibrations and functional checks, together with specific technique sheets / scan plans, for the component under test.

(5) Procedures are to be approved by personnel qualified to Level III in the appropriate technique in accordance with a recognised standard.

(6) Procedures are to be reviewed by the Classification Society's Surveyor.

7.1.3 The methods considered within the application of this UR are defined in section 2.5.1

7.1.4 PAUT techniques shall conform as a minimum to section 7.2 of this UR. Depending on the complexity of the item under test and the access to surfaces, there may be a requirement for additional scans and/or complementary NDT techniques to ensure that full coverage of the item is achieved.

7.1.4.1 PAUT of welds shall include a linear scan of the fusion face, together with other scans as defined in the specific test technique. Refer to linear scan requirements in section 7.2.2.4

7.1.5 TOFD techniques shall conform as a minimum to section 7.3 of this UR. Depending on the complexity of the item under test and the access to surfaces, there may be a requirement for additional scans and/or complementary NDT techniques to ensure that full coverage of the item is achieved.

7.1.6 RT-D techniques shall conform as a minimum to section 7.4 of this UR. For the purpose of this UR, RT-D comprises of two main RT methods; RT-S and RT-CR. Other methods may be included (e.g. radioscopy systems), however, then must conform to this UR as applicable, and any specific requirements shall demonstrate equivalence to these requirements.

7.1.6.1 In all RT-D methods, in addition to specific requirements, detector output quality control methods shall be described within the procedure.

7.1.6.2 The procedure shall define the level of magnification, post-processing tools, image/data security and storage, for final evaluation and reporting.

### 7.2 Phased array ultrasonic testing

PAUT shall be carried out according to procedures based on ISO 13588:2019, ISO 18563-1:2015, ISO 18563-2:2017, ISO 18563-3:2015 and ISO 19285:2017 or recognized standards and the specific requirements of the Classification Society.

7.2.1 Information required prior to testing

A procedure shall be written and include the following information as in minimum shown in table 3. When an essential variable in Table 3 is to change from the specified value, or range of values, the written procedure shall require requalification. When a nonessential variable is to change from the specified value, or range of values, requalification of the written procedure is not required. All changes of essential or nonessential variables from the value, or range of values, specified by the written procedure shall require revision of, or an addendum to, the written procedure.

Table 3 Requirements of a PAUT Procedure

| Requirement | Essential Variable | Nonessential Variable |
|---|---|---|
| Material types or weld configurations to be examined, including thickness dimensions and material product form (castings, forgings, pipe, plate, etc.) | X | … |
| The surfaces from which the examination shall be performed | X | … |
| Technique(s) (straight beam, angle beam, contact, and/or immersion) | X | … |
| Angle(s) and mode(s) of wave propagation in the material | X | … |
| Search unit type, frequency, element size and number, pitch and gap dimensions, and shape | X | … |
| Focal range (identify plane, depth, or sound path) | X | … |
| Virtual aperture size (i.e., number of elements, effective height<sup>1</sup>, and element width) | X | … |
| Focal laws for E-scan and S-scan (i.e., range of element numbers used, angular range used, element or angle increment change) | X | … |
| Special search units, wedges, shoes, or saddles, when used | X | … |
| Ultrasonic instrument(s) | X | … |
| Calibration [calibration block(s) and technique(s)] | X | … |
| Directions and extent of scanning | X | … |
| Scanning (manual vs. automatic) | X | … |
| Method for sizing indications and discriminating geometric from flaw indications | X | … |
| Computer enhanced data acquisition, when used | X | … |
| Scan overlap (decrease only) | X | … |
| Personnel performance requirements, when required | X | … |
| testing levels, acceptance levels and/or recording levels | X | … |
| Personnel qualification requirements | … | X |
| Surface condition (examination surface, calibration block) | … | X |
| Couplant (brand name or type) | … | X |
| Post-examination cleaning technique | … | X |
| Automatic alarm and/or recording equipment, when applicable | … | X |
| Records, including minimum calibration data to be recorded (e.g., instrument settings) | … | X |
| Environmental and safety issues | … | X |

Note: 1) Effective height is the distance from the outside edge of the first to last element used in the focal law.

7.2.2 Testing

7.2.2.1 Testing levels

The testing levels specified in the testing procedure shall be in accordance with recognized standards accepted by the Classification Society. Four testing levels are specified in ISO 13588:2019, each corresponding to a different probability of detection of imperfections.

7.2.2.2 Weld Examinations

The weld examinations shall in accordance with ISO 13588:2019 and the additional special requirements of this UR.

7.2.2.3 Material Examinations

Material examinations shall conform to section 2.1 as a minimum.

7.2.2.4 Volume to be inspected

The purpose of the testing shall be defined by the testing procedure. Based on this, the volume to be inspected shall be determined.

A scan plan shall be provided. The scan plan shall show the beam coverage, the weld thickness and the weld geometry.

If the evaluation of the indications is based on amplitude only, it is a requirement that an 'E' scan (or linear scan) shall be utilized to scan the fusion faces of welds, so that the sound beam is perpendicular to the fusion face ± 5º. This requirement may be omitted if an 'S' (or sectorial) scan can be demonstrated to verify that discontinuities at the fusion face can be detected and sized, using the stated procedure (note, this demonstration shall utilize reference blocks containing suitable reflectors in location of fusion zone).

7.2.2.5 Reference blocks

Depending on the testing level, a reference block shall be used to determine the adequacy of the testing (e.g. coverage, sensitivity setting). The design and manufacture of reference blocks shall be in accordance with ISO 13588:2019 or recognized equivalent standards and the specific requirements of the Classification Society.

7.2.2.6 Indication assessment

Indications detected when applying testing procedure shall be evaluated either by length and height or by length and maximum amplitude. Indication assessment shall be in accordance with ISO 19285:2017 or recognized standards and the specific requirements of the Classification Society.  The sizing techniques include reference levels, Time Corrected Gain (TCG), Distance Gain Size (DGS) and 6 dB drop. 6 dB drop method shall only be used for measuring the indications larger than the beam width.

### 7.3 Time of flight diffraction

TOFD shall be carried out according to procedure based on ISO 10863:2011, and ISO 15626:2018 or recognized standards and the specific requirements of the Classification Society.

7.3.1 Information required prior to testing

A procedure shall be written and include the following information as shown in table 4. When an essential variable in Table 4 is to change from the specified value, or range of values, the written procedure shall require requalification. When a nonessential variable is to change from the specified value, or range of values, requalification of the written procedure is not required. All changes of essential or nonessential variables from the value, or range of values, specified by the written procedure shall require revision of, or an addendum to, the written procedure.

Table 4 Requirements of a TOFD Procedure

| Requirement | Essential Variable | Nonessential Variable |
|---|---|---|
| Weld configurations to be examined, including thickness dimensions and material product form (castings, forgings, pipe, plate, etc.) | X | … |
| The surfaces from which the examination shall be performed | X | … |
| Angle(s) of wave propagation in the material | X | … |
| Search unit type(s), frequency(ies), and element size(s)/shape(s) | X | … |
| Special search units, wedges, shoes, or saddles, when used | X | … |
| Ultrasonic instrument(s) and software(s) | X | … |
| Calibration [calibration block(s) and technique(s)] | X | … |
| Directions and extent of scanning | X | … |
| Scanning (manual vs. automatic) | X | … |
| Data sampling spacing (increase only) | X | … |
| Method for sizing indications and discriminating geometric from flaw indications | X | … |
| Computer enhanced data acquisition, when used | X | … |
| Scan overlap (decrease only) | X | … |
| Personnel performance requirements, when required | X | … |
| testing levels, acceptance levels and/or recording levels | X | … |
| Personnel qualification requirements | … | X |
| Surface condition (examination surface, calibration block) | … | X |
| Couplant (brand name or type) | … | X |
| Post-examination cleaning technique | … | X |
| Automatic alarm and/or recording equipment, when applicable | … | X |
| Records, including minimum calibration data to be recorded (e.g., instrument settings) | … | X |
| environmental and safety issues | … | X |

7.3.2 Testing

7.3.2.1 Testing levels

The testing levels specified in the testing procedure shall be in accordance with recognized standards accepted by the Classification Society. Four testing levels are specified in ISO 10863:2011, each corresponding to a different probability of detection of imperfections.

7.3.2.2 Volume to be inspected

The purpose of the testing shall be defined by the testing procedure.  Based on this, the volume to be inspected shall be determined.

A scan plan shall be provided. The scan plan shall show the locations of the probes, beam coverage, the weld thickness and the weld geometry.

7.3.2.3 Due to the nature of the TOFD method, there is a possibility that the scan plan may reveal weld volume zones that will not receive full TOFD coverage (commonly known as dead zones, either in the lateral wave, back wall, or both). If the scan plan reveals that these dead zones are not adequately inspected, then further TOFD scans and/or complementary NDT methods shall be applied to ensure full inspection coverage.

### 7.4 Digital radiography

Digital radiography shall be performed per procedure(s) based on ISO 17636-2:2013 and standards referenced therein, or recognized standards and additional specific requirements of the Classification Society.
Any variation to applying the standard (e.g. IQI placement) shall be agreed with Classification Society.

A procedure shall be written and include the following information as shown in table 5.

Table 5 Requirements of a Digital radiography Procedure

| Requirement |
|---|
| Material types or weld configurations to be examined, including thickness dimensions and material product form (castings, forgings, pipe, plate, etc.) |
| **Digitizing System Description:** |
| Manufacturer and model no. of digitizing system |
| Physical size of the usable area of the image monitor |
| Film size capacity of the scanning device |
| Spot size(s) of the film scanning system |
| Image display pixel size as defined by the vertical/horizontal resolution limit of the monitor |
| Illuminance of the video display |
| Data storage medium |
| **Digitizing Technique:** |
| Digitizer spot size (in microns) to be used |
| Loss-less data compression technique, if used |
| Method of image capture verification |
| Image processing operations |
| Time period for system verification |
| **Spatial resolution used:** |
| Contrast sensitivity (density range obtained) |
| Dynamic range used |
| Spatial linearity of the system |
| Material type and thickness range |
| Source type or maximum X-ray voltage used |
| Detector type |
| Detector calibration |
| Minimum source-to-object distance |
| Distance between the test object and the detector |
| Source size |
| Test object scan plan (if applicable) |
| Image Quality Measurement Tools |
| Image Quality Indicator (IQI) |
| Wire Image Quality Indicator |
| Duplex Image Quality Indicator |
| Image Identification Indicator |
| Testing levels, acceptance levels and/or recording levels |
| Personnel qualification requirements |
| Surface condition |
| Records, including minimum calibration data to be recorded |
| Environmental and Safety issues |

7.4.1 Testing levels

Regarding choice of testing level per ISO 17636-2:2013 this is referred to in section 8.4.

## 8. Acceptance Levels

### 8.1 General

8.1.1 This section details the acceptance levels followed for the assessment of the NDT results. Methods include but are not limited to: Phased array ultrasonic testing (PAUT), Time of flight diffraction (TOFD), Digital radiography (RT-D).

8.1.2 It may be necessary to combine testing methods to facilitate the assessment of indications against the acceptance criteria.

8.1.3 Acceptance criteria for each material and weld joint shall be in accordance with each UR and Recommendation in section 2.1.1.

### 8.2 Phased array ultrasonic testing

8.2.1 Weld Examinations

The relationship between acceptance levels, testing levels and quality levels is given in Table 6.
Quality levels and acceptance levels for PAUT of welds shall be in accordance with ISO 19285:2017 or recognized standard agreed with the Classification Society.

Table 6 Acceptance levels for PAUT

| Quality levels according to ISO 5817:2014 | Testing level according to ISO 13588:2019 | Acceptance levels according to ISO 19285:2017 |
|---|---|---|
| C, D | A | 3 |
| B | B | 2 |
| By agreement | C | 1 |
| Special application | D | By agreement |

8.2.2 Material Examinations

Quality levels and acceptance levels for PAUT of material testing shall be in accordance to recognized standard agreed with the Classification Society.
The acceptance levels for material examinations shall conform as a minimum to the appropriate IACS Resolutions, including UR and Recommendations.

### 8.3 Time of flight diffraction

The relationship between acceptance levels, testing levels and quality levels is given in Table 7.

Quality levels and acceptance levels for TOFD of welds shall be in accordance to ISO 15626:2018 or recognized standard agreed with the Classification Society.

Table 7 Acceptance levels for TOFD

| Quality levels according to ISO 5817:2014 | Testing level according to ISO 10863:2011 | Acceptance level according to ISO 15626:2018 |
|---|---|---|
| B (Stringent) | C | 1 |
| C (Intermediate) | At least B | 2 |
| D (Moderate) | At least A | 3 |

### 8.4 Digital radiography

The relationship between acceptance levels, testing levels and quality levels is given in Table8.
Quality levels and acceptance levels for Digital Radiography of welds shall be in accordance with ISO 10675 or standard agreed with the Classification Society.

Table 8 Acceptance levels for Digital radiography

| Quality levels according to ISO 5817:2014 or ISO 10042:2018 | Testing techniques/level(class) according to ISO 17636-2:2013 | Acceptance level according to ISO 10675-1:2016 & ISO 10675-2:2017 |
|---|---|---|
| B (Stringent) | B (class) | 1 |
| C (Intermediate) | B* (class) | 2 |
| D (Moderate) | A (class) | 3 |

*For circumferential weld testing, the minimum number of exposures may correspond to the requirements of ISO 17636-2:2013, class A

## 9. Reporting

9.1 The test report shall include at least the following information:

a) a reference to standards of compliance;

b) information relating to the object under test:
    1) identification of the object under test,
    2) dimensions including wall thickness,
    3) material type and product form,
    4) geometrical configuration,
    5) location of welded joint(s) examined,
    6) reference to welding process and heat treatment,
    7) surface condition and temperature,
    8) stage of manufacture;

c) information relating to equipment:

Table 9 Information relating to equipment

| Method | Information |
|---|---|
| All | manufacturer and type of instrument, including with identification numbers if required. |
| PAUT | 1) manufacturer, type, frequency of phased array probes including number and size of elements, material and angle(s) of wedges with identification numbers if required,<br>2) details of reference block(s) with identification numbers if required,<br>3) type of couplant used. |
| TOFD | 1) manufacturer, type, frequency, element size and beam angle(s) of probes with identification numbers if required,<br>2) details of reference block(s) with identification numbers if required,<br>3) type of couplant used. |
| RT-D | 1) system of marking used,<br>2) radiation source, type and size of focal spot and identification of equipment used,<br>3) detector, screens and filters and detector basic spatial resolution. |

d) information relating to test technology:

Table 10 Information relating to test technology

| Method | Information |
|---|---|
| All | 1) testing level and reference to a written test procedure,<br>2) purpose and extent of test,<br>3) details of datum and coordinate systems,<br>4) method and values used for range and sensitivity settings,<br>5) details of signal processing and scan increment setting,<br>6) access limitations and deviations from standards, if any. |
| PAUT | 1) increment (E-scans) or angular increment (S-scans),<br>2) element pitch and gap dimensions,<br>3) focus (calibration should be the same as scanning),<br>4) virtual aperture size, i.e. number of elements and element width,<br>5) element numbers used for focal laws,<br>6) documentation on permitted wedge angular range from manufacturer,<br>7) documented calibration, TCG and angle gain compensation,<br>8) scan plan. |
| TOFD | 1) details of TOFD setups,<br>2) details of offset scans, if required. |
| RT-D | 1) detector position plan,<br>2) tube voltage used and current or source type and activity,<br>3) time of exposure and source-to-detector distance,<br>4) type and position of image quality indicators,<br>5) achieved and required SNR<sub>N</sub> for RT-S or achieved and required grey values and/or SNR<sub>N</sub> for RT-CR,<br>6) for RT-S: type and parameters such as gain, frame time, frame number, pixel size, calibration procedure,<br>7) for RT-CR: scanner type and parameters such as pixel size, scan speed, gain, laser intensity, laser spot size,<br>8) image-processing parameters used, e.g. of the digital filters. |

e) information relating to test results:

Table 11 Information relating to test results

| Method | Information |
|---|---|
| All | 1) acceptance criteria applied,<br>2) tabulated data recording the classification, location and size of relevant indications and results of evaluation,<br>3) results of examination including data on software used,<br>4) date of test,<br>5) reference to the raw data file(s),<br>6) date(s) of scan or exposure and test report,<br>7) names, signatures and certification of personnel. |
| PAUT | 1) phased array images of at least those locations where relevant indications have been detected on hard copy, all images or data available in soft format,<br>2) reference points and details of the coordinate system. |
| TOFD | TOFD images of at least those locations where relevant TOFD indications have been detected. |

9.2 Results of NDT are to be recorded and evaluated by the shipbuilder or manufacturer on a continual basis. These records are to be available to the Surveyor.

9.3 The shipbuilder or manufacturer is to be responsible for the review, interpretation, evaluation and acceptance of the results of NDT. Reports stating compliance or otherwise with the criteria established in the inspection procedure are to be issued

9.4 In addition to the above general reporting requirements, all specified NDT methods will have particular requirements and details that shall be listed in the report. Refer to the applicable method standards for specific requirements.

9.5 The shipbuilder or manufacturer is to keep the inspection records for the appropriate period deemed by Classification Societies.

## 10. Unacceptable indications and repairs

All indications (discontinuities) exceeding the applicable acceptance criteria shall be classed as defects, and shall be eliminated and repaired as per applicable IACS requirements, including UR and Recommendations.

End of Document
