Repository: kimghw/ontology_iacs

File: UR/UR_W_md/ur-w9rev2.md
<!-- markdownlint-disable MD033 -->
# Grey iron castings

W9
(1978)
(Rev. 1 1995)
(Rev.2 May 2004)

## W9.1 Scope

(1978)

W9.1.1 All major grey iron castings, as defined in the relevant construction Rules, are as be manufactured and tested in accordance with the requirements of the following paragraphs.

W9.1.2 Alternatively, castings which comply with national or proprietary specifications may be accepted provided such specifications give reasonable equivalence to these requirements or otherwise are specially approved or required by the Classification Society.

W9.1.3 Where small castings are produced in large quantities, the manufacturer may adopt alternative procedures for testing and inspection subject to the approval of the Classification Society.

## W9.2 Manufacture

(1978)

W9.2.1 All major castings are to be made at foundries where the manufacturer has demonstrated to the satisfaction of the Classification Society that the necessary manufacturing and testing facilities are available and are supervised by qualified personnel. A programme of approval tests may be required in accordance with the procedures of individual Classification Societies.

W9.2.2 Suitable mechanical methods are to be employed for the removal of surplus material from castings. Thermal cutting processes are not acceptable, except as a preliminary operation to mechanical methods.

W9.2.3 Where castings of the same type are regularly produced in quantity, the manufacturer is to make any tests necessary to prove the quality of the prototype castings and is also to make periodical examinations to verify the continued efficiency of the manufacturing technique. The Surveyor is to be given the opportunity to witness these tests.

## W9.3 Quality of castings

(1978)

W9.3.1 Castings are to be free from surface or internal defects which would be prejudicial to their proper application in service. The surface finish is to be in accordance with good practice and any specific requirements of the approved plan.

## W9.4 Chemical composition

(1978)

W9.4.1 The chemical composition of the iron used is left to the discretion of the manufacturer, who is to ensure that it is suitable to obtain the mechanical properties specified for the castings. When required by individual Classification Societies the chemical composition of ladle samples is to be reported.

## W9.5 Heat treatment

(1978)

W9.5.1 Except as required by W9.5.2 castings may be supplied in either the as cast or heat treated condition.

W9.5.2 For some applications, such as high temperature service or where dimensional stability is important, castings may require to be given a suitable tempering or stress relieving heat treatment.

## W9.6 Mechanical tests

(Rev.2 May 2004)

W9.6.1 Test material sufficient for the required tests and for possible re-tests is to be provided for each casting or batch of castings.

W9.6.2 Separately cast test samples are to be used unless otherwise agreed between the manufacturer and purchaser and generally are to be in the form of bars 30 mm in diamter and of a sutiable length. They are to be cast from the same ladle as the castings in moulds of the same type of material as the moulds for the castings and are not to be stripped from the moulds until the metal temperature is below 500°C. When two or more test samples are cast simultaneously in a single mould, the bars are to be at least 50 mm apart as given in Fig. 1.

W9.6.3 Integrally cast samples may be used when a casting is mor ethan 20 mm thick and its mass exceeds 200 Kg, subject to agreement between the manufacturer and the purchaser. The type and location of the sample are to be selected to provide approximately the same cooling conditions as for the casting it represents and also subject to agreement.

W9.6.4 With the exception of 9.6.7, at least one test sample is to be cast with each batch.

W9.6.5 With the exception of 9.6.6, a batch consists of the castings poured from a single ladle of metal, provided that they are all of similar type and dimensions. A batch should not normally exceed two tonnes of fettled castings and a single casting will constitute a batch is its mass is 2 tonnes or more.

W9.6.6 For continuous melting of the same grade of cast iron in large tonnages the mass of a batch may be increased to the output of 2 hours of pouring.

W9.6.7 If one grade of cast iron is melted in large quantities and if production is carefully monitored by systematic checking of the melting process, such as chill testing, chemical analysis or thermal analysis, test samples may be taken at longer intervals.

W9.6.8 All test samples are to be suitably marked to identify them with the castings which they represent.

W9.6.9 Where castings are supplied in the heat treated condition, the test samples are to be heat treated together with the castings which they represent. For cast-on-test samples the sample shall not be cut off from the casting until after the heat treatment.

W9.6.10 One tensile test specimen is to be prepared from each test sample and for 30mm diameter samples is to be machined to the dimensions given inW.2.4. Where test samples of other dimensions are specially required the tensile test specimens are to be machined to agreed dimensions.

W9.6.11 All tensile tests are to be carried out using test procedures in accordance with W2. Unless otherwise agreed all tests are to be carried out in the presence of the Surveyors.

## 9.7 Mechanical Properties

(Rev.2 May 2004)

W9.7.1 Only the tensile strength is to be determined and the results obtained from tests are to comply with the minimum value specified for the castings being supplied. The value selected for the specified minimum tensile strength is to be not less than 200 N/mm<sup>2</sup> but subject to any additional requirements of the relevant construction Rules. The fractured surfaces of all tensile test specimens are to be granular and grey in appearance.

W9.7.2 Re-test requirements for tensile tests are to be in accordance with UR W2.

## 9.8 Inspection

(1978)

W9.8.1 All castings are to be cleaned and adequately prepared for examination. The surfaces are not to be hammered, peened or treated in any way which may obscure defects.

W9.8.2 Before acceptance, all castings are to be visually examined including, where applicable, the examination of internal surfaces. Unless otherwise agreed, the verification of dimensions is the responsibility of the manufacturer.

W9.8.3 Supplementary examination of castings by suitable nondestructive testing procedures is generally not required except in circumstances where there is reason to suspect the soundness of the casting.

W9.8.4 When required by the relevant construction Rules, castings are to be pressure tested before final acceptance.

W9.8.5 In the event of any casting proving defective during subsequent machining or testing it is to be rejected notwithstanding any previous certification.

## W9.9 Rectification of defective castings

(1978)

W9.9.1 At the discretion of the Surveyor, small surface blemishes may be removed by local grinding.

W9.9.2 Subject to the prior approval of the Surveyor, castings containing local porosity may be rectified by impregnation with a suitable plastic filler, provided that the extent of the porosity is such that it does not adversely affect the strength of the casting.

W9.9.3 Repairs by welding are generally not permitted.

## W9.10 Identification of castings

(Rev. 1995)

W9.10.1 The manufacturer is to adopt a system of identification, which will enable all finished castings to be traced to the original ladle of metal. The Surveyor is to be given full facilities for so tracing the castings when required.

W9.10.2 Before acceptance, all castings which have been tested and inspected with satisfactory results are to be clearly marked by the manufacturer. At the discretion of individual Classification Societies any of the following particulars may be required:

(i) Quality of cast iron.
(ii) Identification number or other marking which will enable the full history of the casting to be traced.
(iii) Manufacturer's name or trade mark.
(iv) The Classification Society's name, initials or symbol.
(v) Abbreviated name of the Classification Society's local office.
(vi) Personal stamp of Surveyor responsible for inspection.
(vii) Where applicable, test pressure.
(viii) Date of final inspection

W9.10.3 Where small castings are manufactured in large numbers, modified arrangements for identification may be specially agreed with the Classification Society.

## W9.11 Certification

(1978)

W9.11.1 The manufacturer is to provide the Surveyor with a test certificate or shipping statement giving the following particulars for each casting or batch of castings which has been accepted:

(i) Purchaser's name and order number.
(ii) Description of castings and quality of cast iron.
(iii) Identification number.
(iv) Results of mechanical tests.
(v) Where applicable, general details of heat treatment.
(vi) When specially required, the chemical analysis of ladle samples.
(vii) Where applicable, test pressure.

Fig.1
Test Sample for grey cast iron

Dimensions in millimeters

![Fig.1 Test Sample for grey cast iron - 두 개의 시험봉이 하나의 몰드 안에 나란히 주조된 단면 도면. 상단과 하단에 ø50 mm 헤드 블록(각 높이 50 mm)이 있고, 그 사이 길이 L의 ø30<sup>+2</sup><sub>0</sub> mm 시험봉이 서로 50 mm 간격으로 배치됨](assets/ur-w9rev2/part01-fig-001.png)

File: UR/UR_W_md/ur-w11-rev9-may-2017-cln.md (part 2 of 3)
Table 7    Mechanical properties for higher strength steels
| Grade | Yield Strength R<sub>eH</sub> (N/mm<sup>2</sup>) min | Tensile Strength R<sub>m</sub> (N/mm<sup>2</sup>) | Elongation (5.65 √S<sub>o</sub>) A<sub>5</sub> (%) | Test Temp. °C | Long<sup>(2)</sup> (t ≤ 50) | Trans<sup>(2)</sup> (t ≤ 50) | Long<sup>(2)</sup> (50 < t ≤ 70) | Trans<sup>(2)</sup> (50 < t ≤ 70) | Long<sup>(2)</sup> (70 < t ≤ 100) | Trans<sup>(2)</sup> (70 < t ≤ 100) |
(iii) When, subject to the special approval of the Classification Society, material is supplied in the as rolled condition, the frequency of impact tests is to be increased to one set from each batch of 25 tonnes or fraction thereof. For quenched and tempered Grade A steel over 50 mm in thickness may be supplied in the as rolled condition. In such case one set of three Charpy V-notch test specimens is to be taken from each batch of 50 tonnes or fraction thereof.

(iv) The piece selected for the preparation of the test specimens is to be the thickest in each batch.

14.3 Number of Impact Tests (Grades E, E32, E36, E40, F32, F36 and F40).

(i) For steel plates supplied in the normalised or TM condition one set of impact test specimens is to be taken from each piece. For quenched and tempered steel plates one set of impact test specimens is to be taken from each length as heat treated.

(ii) For sections one set of impact tests is to be taken from each batch of 25 tonnes or fraction thereof.

(iii) When, subject to the special approval of the Classification Society, sections other than Grades E40 and F40 are supplied in the as rolled or controlled rolled condition, one set of impact tests is to be taken from each batch of 15 tonnes or fraction thereof.

(iv) For (ii) and (iii) above the piece selected for the preparation of the test specimens is to be the thickest in each batch.

## 15. Retest Procedures

15.1 When the tensile test from the first piece selected in accordance with W11.14.1 fails to meet the requirements re-test requirements for tensile tests are to be in accordance with UR W2.

15.2 If one or both of the additional tests referred to above are unsatisfactory, the piece is to be rejected, but the remaining material from the same batch may be accepted provided two of the remaining pieces in the batch selected in the same way, are tested with satisfactory results. If unsatisfactory results are obtained from either of these two pieces then the batch of material is to be rejected.

15.3 Re-test requirements for Charpy impact tests are to be in accordance with UR W2.

15.4 When the initial piece, representing a batch, gives unsatisfactory results from the additional Charpy V-notch impact tests referred to above, this piece is to be rejected but the remaining material in the batch may be accepted provided two of the remaining pieces in the batch selected in the same way, are tested with satisfactory results. If unsatisfactory results are obtained from either of these two pieces then the batch of material is to be rejected. The pieces selected for these additional tests are to be the thickest remaining in the batch.

15.5 If any test specimen fails because of faulty preparation, visible defects or (in the case of tensile test) because of fracturing outside the range permitted for the appropriate gauge length, the defective test piece may, at the Surveyors discretion, be disregarded and replayed by an additional test piece of the same type.

15.6 At the option of the steelmaker, when a batch of material is rejected, the remaining pieces in the batch may be resubmitted individually for test and those pieces which give satisfactory results may be accepted.

15.7 At the option of the steelmaker, rejected material may be resubmitted after heat treatment or reheat treatment, or may be resubmitted as another grade of steel and may then be accepted provided the required tests are satisfactory.

15.8 In the event of any material proving unsatisfactory during subsequent working or fabrication, such material may be rejected, notwithstanding any previous satisfactory testing and/or certification.

## 16. Branding

16.1 Every finished piece is to be clearly marked by the maker in at least one place with the Classification Society's brand and the following particulars:

(i) Unified identification mark for the grade steel (e.g. A, A36).
(ii) Steels which have been specially approved by the Classification Society and which differ from these requirements (see W11.1.4) are to have the letter "S" after the above identification mark (e.g. A36S, ES).
(iii) When required by the Classification Society, material supplied in the thermo-mechanically controlled process condition is to have the letters TM added after the identification mark (e.g. E36 TM).
(iv) Name or initials to identify the steelworks.
(v) Cast or other number to identify the piece.
(vi) If required by the purchaser, his order number or other identification mark.

16.2 Steel plates that have complied with the requirements for corrosion resistant steel will be identified by adding a corrosion designation to the unified identification mark for the grade of steel.

The corrosion resistant steel is to be designated according to its area of application as follows:

- Lower surface of strength deck and surrounding structures; **RCU**

- Upper surface of inner bottom plating and surrounding structures; **RCB**

- For both strength deck and inner bottom plating; **RCW**

Example of designation:

A36 TM RCB Z35

16.3 The above particulars, but excluding the manufacturer's name or trade mark where this is embossed on finished products are to be encircled with paint or otherwise marked so as to be easily recognisable.

16.4 Where a number of light materials are securely fastened together in bundles the manufacturer may, subject to the agreement of the Classification Society, brand only the top piece of each bundle, or alternatively, a firmly fastened durable label containing the brand may be attached to each bundle.

16.5 In the event of any material bearing the Classification Society's brand failing to comply with the test requirements, the brand is to be unmistakably defaced by the manufacturer.

## 17. Documentation

17.1 The Surveyor is to be supplied with the number of copies as required by the Classification Society, of the test certificates or shipping statements for all accepted materials. The Classification Society may require separate documents of each grade of steel. These documents are to contain, in addition to the description, dimensions, etc., of the material, at least the following particulars:

(i) Purchaser's order number and if known the hull number for which the material is intended.
(ii) Identification of the cast and piece including, where appropriate, the test specimen number.
(iii) Identification of the steelworks.
(iv) Identification of the grade of steel.
(v) Ladle analysis (for elements specified in Tables 1 & 2).
(vi) For steel with a corrosion resistant steel designation the weight percentage of each element added or intentionally controlled for improving corrosion resistance.
(vii) Condition of supply when other than as rolled i.e. normalised, controlled rolled or thermomechanically rolled.
(viii) State if rimming steel has been supplied for grade A sections, up to 12.5 mm thick.
(ix) Test Results

17.2 Before the test certificates or shipping statements are signed by the Surveyor, the manufacturer is required to furnish him with a written declaration stating that the material has been made by an approved process and that it has been subjected to and has withstood satisfactorily the required tests in the presence of the Surveyor or his authorized deputy. The name of the Classification Society is to appear on the test certificate. The following form of declaration will be accepted if stamped or printed on each test certificate or shipping statement with the name of the steelworks and initialled for the makers by an authorized official:

"We hereby certify that the material has been made by an approved process and has been satisfactorily tested in accordance with the Rules of the Classification Society."

Table 8 Required condition of supply and number of impact tests for normal strength steels

![Table 8: Required condition of supply (Batch for Impact Tests) for normal strength steels Grades A, B, D, E showing deoxidation practice, products (plates/sections), thickness ranges (10 to 100 mm), and conditions such as A(-), N(50), TM(50), CR(25), AR*(25) depending on grade, deoxidation and thickness](assets/ur-w11-rev9-may-2017-cln/part01-fig-003.jpg)

Remarks:

1. Condition of Supply
  - A   – Any
  - N   – Normalised Condition
  - CR  – Controlled Rolled Condition
  - TM  – Thermo-Mechanical rolling
  - AR* – As Rolled Condition subject to special approval of the Classification Society
  - CR* – Controlled Rolled Condition subject to special approval of the Classification Society

2. Number of Impact Tests
    One set of impact tests is to be taken from each batch of the "specified weight" in ( ) or fraction thereof.

3. See Note (5) of Table 6.

Table 9    Required condition of supply and number of impact tests for higher strength steels

![Table 9 (first part): Required condition of supply (Batch for Impact Tests) for higher strength steels Grades A32/A36, A40, D32/D36, D40, E32/E36, E40 showing deoxidation practice, grain refining elements (Nb and/or V; Al alone or with Ti; Any), products (plates/sections), thickness ranges (10 to 100 mm) and supply/test conditions such as A(50), N(50), CR(50), TM(50), AR*(25), QT(Each length as heat treated)](assets/ur-w11-rev9-may-2017-cln/part01-fig-004.jpg)

Table 9    Required condition of supply and number of impact tests for higher strength steels (cont'd)

![Table 9 (continued): Required condition of supply for higher strength steel Grades F32/F36 and F40 (killed and fine grain treated, Any grain refining element) showing plates and sections entries with thickness ranges and conditions N(Each piece), TM(Each piece), QT(Each length as heat treated), N(25), TM(25), QT(25), CR*(15) and Not applicable ranges](assets/ur-w11-rev9-may-2017-cln/part01-fig-005.jpg)

Remarks:

(1) Condition of Supply
  - A   - Any
  - N   - Normalised Condition
  - CR  - Controlled Rolled Condition
  - TM  - Thermo-Mechanical Rolling
  - QT  - Quenched and Tempered Condition
  - AR* - As Rolled Condition subject to the special approval of the Classification Society
  - CR* - Controlled Rolled Condition subject to the special approval of the Classification Society
(2) Number of Impact Tests
    One set of impact tests is to be taken from each batch of the "specified weight" in ( ) or fraction thereof.
    For grades A32 and A36 steels a relaxation in the number of impact tests may be permitted. (See Note(3) of Table 7.)

## Appendix A.    Manufacturing Approval Scheme of Hull Structural Steels

### A1.    Manufacturing Approval Scheme of Semi Finished Products for Hull Structural Steels

#### 1. Scope of application

This document specifies, as given in W11.2.1, the scheme for the approval of the manufacturing process of semi-finished products such as ingots, slabs, blooms and billets for the structural steels.

The manufacturing approval scheme is valid for verifying the manufacturer's capability to provide satisfactory products stably under effective process and production controls in which is required in W11.2.2.

#### 2. Approval application

##### 2.1 Documents to be submitted

The manufacturer has to submit to the Society, request of approval, proposed approval test program (see 3.1) and general information relevant to:

a) Name and site address of the manufacturer, location of the workshops, general indications relevant to the background, dimension of the works, estimated total annual production of finished products for shipbuilding and for other applications, as deemed useful.

b) Organization and quality:
  - organizational chart
  - staff employed
  - staff employed and organization of the quality control department
  - qualification of the personnel involved in activities related to the quality of the products
  - certification of compliance of the quality system with IS0 9001 or 9002, if any
  - approval certificates already granted by other Classification Societies, if any

c) Manufacturing facilities
  - flow chart of the manufacturing process
  - origin and storage of raw materials
  - storage of finished products
  - equipment for systematic control during fabrication

d) Details of inspections and quality control facilities
  - details of system used for identification of materials at the different stages of manufacturing
  - equipment for chemical analyses and relevant calibration procedures
  - list of quality control procedures

e) Type of products (ingots, slabs, blooms, billets); types of steel (normal or higher strength), range of thickness and aim material properties as follows:
  - range of chemical composition and aim analyses, including grain refining, micro alloying and residual elements, for the various grades of steel; if the range of chemical composition depends on thickness and supply condition, the different ranges are to be specified, as appropriate
  - aim maximum carbon equivalent according to IIW formula
  - aim maximum Pcm content for higher strength grades with low carbon content C < 0.13 %
  - production statistics of the chemical composition and, if available at rolling mills, mechanical properties (R<sub>eH</sub>, R<sub>m</sub>, A% and KV). The statistics are intended to demonstrate the capability to manufacture the steel products in accordance with the requirements.

f) Steelmaking
  - steel making process and capacity of furnace/s or converter/s
  - raw material used
  - deoxidation and alloying practice
  - desulphurisation and vacuum degassing installations, if any
  - casting methods: ingot or continuous casting. In the case of continuous casting, information relevant to type of casting machine, teeming practice, methods to prevent re-oxidation, inclusions and segregation control, presence of electromagnetic stirring, soft reduction, etc., is to be provided as appropriate.
  - ingot or slab size and weight
  - ingot or slab treatment: scarfing and discarding procedures

g) Approval already granted by other Classification Societies and documentation of approval tests performed.

##### 2.2 Documents to be submitted for changing the approval conditions

The manufacturer has to submit to the Society the documents required in 2.1 together with the request of changing the approval conditions, in the case of the following a) through c):

a) Change of the manufacturing process (steel making process, casting method, steel making plant, caster)
b) Change of the thickness range (dimension)
c) Change of the chemical composition, added element, etc.

However, where the documents are duplicated by the ones at the previous approval for the same type of product, part or all of the documents may be omitted except the approval test program (see 3.1).

#### 3. Approval tests

##### 3.1 Extent of the approval tests

The extent of the test program is specified in 3.6, it may be modified on the basis of the preliminary information submitted by the manufacturer.

In particular a reduction of the indicated number of casts, product thicknesses and types to be tested or complete suppression of the approval tests may be accepted by the Society taking into account:

a) Approval already granted by other Classification Societies and documentation of approval tests performed.

b) Types of steel to be approved and availability of long term statistic results of chemical properties and of mechanical tests performed on rolled products.

c) Change of the approval conditions.

On the other hand, an increase of the number of casts and thicknesses to be tested may be required in the case of newly developed types of steel or manufacturing processes.

##### 3.2 Approval test program

Where the number of tests differs from those shown in 3.6, the program is to be confirmed by the Society before the tests are carried out.

##### 3.3 Approval survey

The approval tests are to be witnessed by the Surveyor at the manufacturer's plant and the execution of the plant inspection in operation may be required by the Surveyor during the visit for the approval.

If the testing facilities are not available at the works, the tests are to be carried out at recognized laboratories.

##### 3.4 Selection of the test product

For each type of steel and for each manufacturing process (e.g. steel making, casting), one test product with the maximum thickness and one test product with the minimum thickness to be approved are in general to be selected for each kind of product (ingots, slabs, blooms/billets).

The selection of the casts for the test product is to be based on the typical chemical composition, with particular regard to the specified Ceq or Pcm values and grain refining micro-alloying additions.

##### 3.5 Position of the test samples

The test samples are to be taken, unless otherwise agreed, from the product (slabs, blooms, billets) corresponding to the top of the ingot, or, in the case of continuous casting, a random sample.

##### 3.6 Tests on base material

###### 3.6.1 Type of tests

The tests to be carried out for the approval of the manufacturing process of semi-finished products are:

- Chemical analysis. The analysis is to be complete and is to include micro alloying elements.

- Sulphur prints.

In addition, for initial approval and for any upgrade of the approval, the Society will require full tests indicated in Appendix A2.3 to be performed at rolling mill on the minimum thickness semi finished product.

In case of a multi-caster work, full tests on finished products shall be carried out for one caster and reduced tests (chemical analysis and sulphur print) for the others. The selection of the caster shall be based on the technical characteristics of the casters to be evaluated on case by case basis to be performed at rolling mill on products manufactured from the minimum thickness semi finished product.

###### 3.6.2 Test specimens and testing procedure

The following tests and procedures apply:

a) Chemical analyses
    Both the ladle and product analyses are to be reported. In general the content of the following elements is to be checked: C, Mn, Si, P, S, Ni, Cr, Mo, Al, N, Nb, V, Cu, As, Sn, Ti and, for steel manufactured from electric or open-hearth furnace, Sb and B.

b) Sulphur prints are to be taken from product edges which are perpendicular to the axis of the ingot or slab. These sulphur prints are to be approximately 600 mm long taken from the centre of the edge selected, i.e. on the ingot centreline, and are to include the full product thickness.

#### 4. Results

All the results, which are in any case to comply with the requirements of the Rules, are evaluated for the approval; depending on the results, particular limitations or testing conditions, as deemed appropriate, may be specified in the approval document.

All the information required under Appendix A2.2, applicable to the products submitted to the tests, is to be collected by the manufacturer and put in the dossier which will include all the results of the tests and operation records relevant to steel making, casting and, when applicable, rolling and heat treatment of the test products.

#### 5. Certification

##### 5.1 Approval

Upon satisfactory completion of the survey, approval is granted by the Society.

On the approval certificate the following information is to be stated:

- Type of products (ingots, slabs, blooms, billets)

- Steelmaking and casting processes

- Thickness range of the semi-finished products

- Types of steel (normal or higher strength)

It is also to be indicated that the individual users of the semi finished products are to be approved for the manufacturing process of the specific grade of rolled steel products they are going to manufacture with those semi finished products.

##### 5.2 List of approved manufacturers

The approved manufacturers are entered in a list containing the types of steel and the main conditions of approval.

#### 6. Renewal of approval

The validity of the approval is to be a maximum of five years.

Renewal can be carried out by an audit and assessment on the result of satisfactory survey during the period*. Where for operational reasons, the renewal audit falls outside the period of approval, the manufacturer will still be considered as approved if agreement to this audit date is made within the original period of approval, in this instance if successful, the extension of approval will be back dated to the original renewal date.

Manufacturers who have not produced the approved grades and products during the period between renewals may be required to either carry out approval tests or, on the basis of results of production of similar grades of products, at the discretion of the Society, be re-approved.

#### 7. Reconsideration of the approval

During the period of validity the approval may be reconsidered in the following cases:

a) in service failures, traceable to product quality

b) non conformity of the product revealed during fabrication and construction

c) discovered failure of the Manufacturer's quality system

d) changes brought by the Manufacturer, without preliminary agreement of the Society, to the extent of the approval defined at the time of the approval

e) evidence of major non conformities during testing of the products.

---

\* The provision for renewal of approval is also to be applied to all grades and products which were approved by the Society prior to an implementation of revision 4 of this UR W 11 regardless of the validity of certificate in existing approvals. Such renewal is to be completed within five years after the revision 4 becomes effective.

### A2.    Manufacturing Approval Scheme of Hull Structural Steels

#### 1. Scope of application (2)

This document specifies, as given in W11.2.1, the scheme for the approval of the manufacturing process of normal and higher strength hull structural steels.

The manufacturing approval scheme is valid for verifying the manufacturer's capability to provide satisfactory products stably under effective process and production controls in operation including programmed rolling, which is required in W11.2.2 and W11.3.3.

#### 2. Approval application (2)

##### 2.1 Documents to be submitted (2)

The manufacturer has to submit to the Society, request of approval, proposed approval test program (see 3.1) and general information relevant to:

a) Name and site address of the manufacturer, location of the workshops, general indications relevant to the background, dimension of the works, estimated total annual production of finished products for shipbuilding and for other applications, as deemed useful.

b) Organization and quality:
  - organizational chart
  - staff employed
  - staff employed and organization of the quality control department
  - qualification of the personnel involved in activities related to the quality of the products
  - certification of compliance of the quality system with ISO 9001 or 9002, if any
  - approval certificates already granted by other Classification Societies, if any

c) Manufacturing facilities
  - flow chart of the manufacturing process
  - origin and storage of raw materials
  - storage of finished products
  - equipment for systematic control during fabrication

d) Details of inspections and quality control facilities
  - details of system used for identification of materials at the different stages of manufacturing
  - equipment for mechanical tests, chemical analyses and metallography and relevant calibration procedures
  - equipment for non destructive examinations
  - list of quality control procedures

e) Type of products (plates, sections, coils), grades of steel, range of thickness and aim material properties as follows:
  - range of chemical composition and aim analyses, including grain refining, micro alloying and residual elements, for the various grades of steel; if the range of chemical composition depends on thickness and supply condition, the different ranges are to be specified, as appropriate
  - aim maximum carbon equivalent according to IIW formula
  - aim maximum Pcm content for higher strength grades with low carbon content C < 0.13 %
  - production statistics of the chemical composition and mechanical properties (R<sub>eH</sub>, R<sub>m</sub>, A% and KV). The statistics are intended to demonstrate the capability to manufacture the steel products in accordance with the requirements.

f) Steelmaking
  - steel making process and capacity of furnace/s or converter/s
  - raw material used
  - deoxidation and alloying practice
  - desulphurisation and vacuum degassing installations, if any
  - casting methods: ingot or continuous casting. In the case of continuous casting, information relevant to type of casting machine, teeming practice, methods to prevent re-oxidation, inclusions and segregation control, presence of electromagnetic stirring, soft reduction, etc., is to be provided as appropriate.
  - ingot or slab size and weight
  - ingot or slab treatment: scarfing and discarding procedures

g) Reheating and rolling
  - type of furnace and treatment parameters
  - rolling: reduction ratio of slab/bloom/billet to finished product thickness, rolling and finishing temperatures
  - descaling treatment during rolling
  - capacity of the rolling stands

h) Heat treatment
  - type of furnaces, heat treatment parameters and their relevant records
  - accuracy and calibration of temperature control devices

i) Programmed rolling
    For products delivered in the controlled rolling(CR) or thermo-mechanical rolling (TM) condition, the following additional information on the programmed rolling schedules is to be given:
  - description of the rolling process
  - normalizing temperature, re-crystallization temperature and Ar<sub>3</sub> temperature and the methods used to determine them
  - control standards for typical rolling parameters used for the different thickness and grades of steel (temperature and thickness at the beginning and at the end of the passes, interval between passes, reduction ratio, temperature range and cooling speed of accelerated cooling, if any) and relevant method of control
  - calibration of the control equipment

j) Recommendations for working and welding in particular for products delivered in the CR or TM condition
  - cold and hot working recommendations if needed in addition to the normal practice used in the shipyards and workshops
  - minimum and maximum heat input if different from the ones usually used in the shipyards and workshops (15 - 50 kJ/cm)

k) Where any part of the manufacturing process is assigned to other companies or other manufacturing plants, additional information required by the Society is to be included.

l) Approval already granted by other Classification Societies and documentation of approval tests performed.

##### 2.2 Documents to be submitted for changing the approval conditions (2)

The manufacturer has to submit to the Society the documents required in 2.1 together with the request of changing the approval conditions, in the case of the following a) through e) as applicable:

a) Change of the manufacturing process (steel making, casting, rolling and heat treatment)
b) Change of the maximum thickness (dimension)
c) Change of the chemical composition, added element, etc.
d) Subcontracting the rolling, heat treatment, etc.
e) Use of the slabs, blooms and billets manufactured by companies other than the ones verified in the approval tests.

However, where the documents are duplicated by the ones at the previous approval for the same type of product, part or all of the documents may be omitted except the approval test program (see 3.1).

#### 3. Approval tests (2)

##### 3.1 Extent of the approval tests (2)

The extent of the test program is specified in 3.6 and 3.7; it may be modified on the basis of the preliminary information submitted by the manufacturer.

In particular a reduction of the indicated number of casts, steel plate thicknesses and grades to be tested or complete suppression of the approval tests may be accepted by the Society taking into account:

a) Approval already granted by other Classification Societies and documentation of approval tests performed
b) Grades of steel to be approved and availability of long term statistic results of chemical and mechanical properties
c) Approval for any grade of steel also covers approval for any lower grade in the same strength level, provided that the aim analyses, method of manufacture and condition of supply are similar.
d) For higher tensile steels, approval of one strength level covers the approval of the strength level immediately below, provided the steelmaking process, deoxidation and fine grain practice, casting method and condition of supply are the same.
e) Change of the approval conditions

On the other hand, an increase of the number of casts and thicknesses to be tested may be required in the case of newly developed types of steel or manufacturing processes.

In case of multi-source slabs or changing of slab manufacturer, the rolled steel manufacturer is required to obtain the approval of the manufacturing process of rolled steels using the slabs from each slab manufacturer and to conduct approval tests in accordance with 3.6 and 3.7. A reduction or complete suppression of the approval tests may considered by the Society taking into account previous approval as follows:

- the rolled steel manufacturer has already been approved for the manufacturing process using other semi finished products characterized by the same thickness, steel grade, grain refining and micro-alloying elements, steel making and casting process;

- the semi finished products manufacturer has been approved for the complete manufacturing process with the same conditions (steelmaking, casting, rolling and heat treatment) for the same steel types.

##### 3.2 Approval test program (2)

Where the number of tests differs from those shown in 3.6 and 3.7, the program is to be confirmed by the Society before the tests are carried out.

##### 3.3 Approval survey (2)

The approval tests are to be witnessed by the Surveyor at the manufacturer's plant and the execution of the plant inspection in operation may be required by the Surveyor during the visit for the approval.

If the testing facilities are not available at the works, the tests are to be carried out at recognised laboratories.

##### 3.4 Selection of the test product (2)

For each grade of steel and for each manufacturing process (e.g. steel making, casting, rolling and condition of supply), one test product with the maximum thickness (dimension) to be approved is in general to be selected for each kind of product.

In addition, for initial approval, the Society will require selection of one test product of average thickness.

The selection of the casts for the test product is to be based on the typical chemical composition, with particular regard to the specified Ceq or Pcm values and grain refining micro-alloying additions.

##### 3.5 Position of the test samples (2)

The test samples are to be taken, unless otherwise agreed, from the product (plate, flat, section, bar) corresponding to the top of the ingot, or, in the case of continuous casting, a random sample.

The position of the samples to be taken in the length of the rolled product, "piece" defined in W11.12.1 (a), (top and/or bottom of the piece) and the direction of the test specimens with respect to the final direction of rolling of the material are indicated in Table 1.

The position of the samples in the width of the product is to be in compliance with W11.12.2 (d).

##### 3.6 Tests on base material (2)

###### 3.6.1 Type of tests (2)

The tests to be carried out are indicated in the following Table 1.

Table 1     Tests on base material

| Type of test | Position of the samples and direction of the test specimens <sup>(1)</sup> | Remarks |
|---|---|---|
| Tensile test | Top and bottom transverse <sup>(2)</sup> | R<sub>eH</sub>, R<sub>m</sub>, A<sub>s</sub>(%), RA(%) are to be reported |
| Tensile test (stress relieved) only for TM steels | Top and bottom transverse <sup>(2)</sup> | Stress relieving at 600 °C (2 min/mm with minimum 1 hour) |
| Impact tests <sup>(3)</sup> on non aged specimens for grades: | | Testing temperature (°C) |
| A, B, A32, A36, A40 | Top and bottom - longitudinal | +20   0   -20 |
| D, D32, D36, D40 | Top and bottom - longitudinal | 0   -20   -40 |
| E, E32, E36, E40 | Top and bottom - longitudinal | 0   -20   -40   -60 |
| F32, F36, F40 | Top and bottom - longitudinal | -20   -40   -60   -80 |
| A, B, A32, A36, A40 | Top - transverse <sup>(4)</sup> | +20   0   -20 |
| D, D32, D36, D40 | Top - transverse <sup>(4)</sup> | 0   -20   -40 |
| E, E32, E36, E40 | Top - transverse <sup>(4)</sup> | -20   -40   -60 |
| F32, F36, F40 | Top - transverse <sup>(4)</sup> | -40   -60   -80 |
| Impact test <sup>(3)</sup> on strain aged specimens <sup>(5)</sup> for grades: | | Testing temperature (°C) |
| A32, A36, A40 | Top - longitudinal | +20   0   -20 |
| D, D32, D36, D40 | Top - longitudinal | 0   -20   -40 |
| E, E32, E36, E40 | Top - longitudinal | -20   -40   -60 |
| F32, F36, F40 | Top - longitudinal | -40   -60   -80 |
| Chemical analyses <sup>(6)</sup> | Top | Complete analyses including micro alloying elements |
| Sulphur prints | Top | |
| Micro examination | Top | |
| Grain size determination | Top | only for fine grain steels |
| Drop weight test <sup>(4)</sup> | Top | only for grades E, E32, E36, E40, F32, F36, F40 |
| Through thickness tensile tests | Top and bottom | only for grades with improved through thickness properties |

1) For hot rolled strips see 3.6.2.

2) Longitudinal direction for sections and plates having width less than 600 mm.

3) One set of 3 Charpy V-notch impact specimens is required for each impact test.

4) Not required for sections and plates having width less than 600 mm.

5) Deformation 5% + 1 hour at 250°C.

6) Besides product analyses, ladle analyses are required.

###### 3.6.2 Test specimens and testing procedure (2)

The test specimens and testing procedures are to be, as a rule, in accordance with W2.

In particular the following applies:

a) Tensile test
  - for plates made from hot rolled strip one additional tensile specimen is to be taken from the middle of the strip constituting the coil.
  - for plates having thickness higher than 40 mm, when the capacity of the available testing machine is insufficient to allow the use of test specimens of full thickness, multiple flat specimens, representing collectively the full thickness, can be used. Alternatively two round specimens with the axis located at one quarter and at mid-thickness can be taken.

b) Impact test
  - for plates made from hot rolled strip one additional set of impact specimens is to be taken from the middle of the strip constituting the coil.
  - for plates having thickness higher than 40 mm one additional set of impact specimens is to be taken with the axis located at mid-thickness.
  - in addition to the determination of the energy value, also the lateral expansion and the percentage crystallinity are to be reported.

c) Chemical analyses
    Both the ladle and product analyses are to be reported. The material for the product analyses should be taken from the tensile test specimen. In general the content of the following elements is to be checked: C, Mn, Si, P, S, Ni, Cr, Mo, Al, N, Nb, V, Cu, As, Sn, Ti and, for steel manufactured from electric or open-hearth furnace, Sb and B.

d) Sulphur prints are to be taken from plate edges which are perpendicular to the axis of the ingot or slab. These sulphur prints are to be approximately 600 mm long taken from the centre of the edge selected, i.e. on the ingot centreline, and are to include the full plate thickness.

e) Micrographic examination: the micrographs are to be representative of the full thickness. For thick products in general at least three examinations are to be made at surface, one quarter and mid-thickness of the product.

    All photomicrographs are to be taken at x100 magnification and where ferrite grain size exceeds ASTM 10, additionally at x500 magnification. Ferrite grain size should be determined for each photomicrograph.

f) Drop weight test: the test is to be performed in accordance with ASTM E208. The NDTT is to be determined and photographs of the tested specimens are to be taken and enclosed with the test report.

g) Through thickness tensile test: the test is to be performed in accordance with W14. The test results are to be in accordance, where applicable, with the requirements specified for the different steel grades in W11.

###### 3.6.3 Other tests

Additional tests such as CTOD test, large scale brittle fracture tests (Double Tension test, ESSO test, Deep Notch test, etc.) or other tests may be required in the case of newly developed type of steel, outside the scope of W11, or when deemed necessary by the Society.

##### 3.7 Weldability tests

###### 3.7.1 General

Weldability tests are required for plates and are to be carried out on samples of the thickest plate. Tests are required for normal strength grade E and for higher strength steels.

###### 3.7.2 Preparation and welding of the test assemblies

The following tests are in general required:

a) 1 butt weld test assembly welded with a heat input approximately 15 kJ/cm
b) 1 butt weld test assembly welded with a heat input approximately 50 kJ/cm

The butt weld test assemblies are to be prepared with the weld seam transverse to the plate rolling direction, so that impact specimens will result in the longitudinal direction.

The bevel preparation should be preferably 1/2V or K.

The welding procedure is to be as far as possible in accordance with the normal welding practice used at the yards for the type of steel in question.

The welding parameters including consumables designation and diameter, pre-heating temperatures, interpass temperatures, heat input, number of passes, etc. are to be reported.

###### 3.7.3 Type of tests

From the test assemblies the following test specimens are to be taken:

a) 1 cross weld tensile test

b) a set of 3 Charpy V-notch impact specimens transverse to the weld with the notch located at the fusion line and at a distance 2, 5 and minimum 20 mm from the fusion line. The fusion boundary is to be identified by etching the specimens with a suitable reagent. The test temperature is to be the one prescribed for the testing of the steel grade in question.

c) Hardness tests HV 5 across the weldment. The indentations are to be made along a 1 mm transverse line beneath the plate surface on both the face side and the root side of the weld as follows:

- Fusion line

- HAZ: at each 0.7 mm from fusion line into unaffected base material (6 to 7 minimum measurements for each HAZ)

The maximum hardness value should not be higher than 350 HV.

A sketch of the weld joint depicting groove dimensions, number of passes, hardness indentations should be attached to the test report together with photomacrographs of the weld cross section.

###### 3.7.4 Other tests

Additional tests such as cold cracking tests (CTS, Cruciform, Implant, Tekken, Bead-on plate), CTOD, or other tests may be required in the case of newly developed type of steel, outside the scope of W11, or when deemed necessary by the Society.

#### 4. Results (2)

All the results, which are in any case to comply with the requirements of the Rules, are evaluated for the approval; depending on the results, particular limitations or testing conditions, as deemed appropriate, may be specified in the approval document.

All the information required under Appendix 2.2, applicable to the products submitted to the tests, is to be collected by the manufacturer and put in the dossier which will include all the results of the tests and operation records relevant to steel making, casting, rolling and heat treatment of the test products.

#### 5. Certification (2)

##### 5.1 Approval (2)

Upon satisfactory completion of the survey, approval is granted by the Society.
