Repository: kimghw/ontology_iacs

File: UR/UR_W_md/ur-w11-rev9-may-2017-cln.md (part 3 of 3)
Table 7    Mechanical properties for higher strength steels
| Grade | Yield Strength R<sub>eH</sub> (N/mm<sup>2</sup>) min | Tensile Strength R<sub>m</sub> (N/mm<sup>2</sup>) | Elongation (5.65 √S<sub>o</sub>) A<sub>5</sub> (%) | Test Temp. °C | Long<sup>(2)</sup> (t ≤ 50) | Trans<sup>(2)</sup> (t ≤ 50) | Long<sup>(2)</sup> (50 < t ≤ 70) | Trans<sup>(2)</sup> (50 < t ≤ 70) | Long<sup>(2)</sup> (70 < t ≤ 100) | Trans<sup>(2)</sup> (70 < t ≤ 100) |
##### 5.2 List of approved manufacturers (2)

The approved manufacturers are entered in a list containing the types of steel and the main conditions of approval.

#### 6. Renewal of approval (2)

The validity of the approval is to be a maximum of five years.

Renewal can be carried out by an audit and assessment on the result of satisfactory survey during the period.*

Where for operational reasons, the renewal audit falls outside the period of approval, the manufacturer will still be considered as approved if agreement to this audit date is made within the original period of approval, in this instance if successful, the extension of approval will be back dated to the original renewal date.

Manufacturers who have not produced the approved grades and products during the period between renewals may be required to either carry out approval tests or, on the basis of results of production of similar grades of products, at the discretion of the Society, be reapproved.

#### 7. Reconsideration of the approval (2)

During the period of validity the approval may be reconsidered in the following cases:

a) in service failures, traceable to product quality

b) non conformity of the product revealed during fabrication and construction

c) discovered failure of the Manufacturer's quality system

d) changes brought by the Manufacturer, without preliminary agreement of the Society, to the extent of the approval defined at the time of the approval

e) evidence of major non conformities during testing of the products.

---

\* The provision for renewal of approval is also to be applied to all grades and products which were approved by the Society prior to an implementation of revision 4 of this UR W 11 regardless of the validity of certificate in existing approvals. Such renewal is to be completed within five years after the revision 4 becomes effective.

## Appendix B.    Approval scheme for manufacturer of hull structural steels intended for welding with high heat input

### 1. Scope (2)

This document specifies the weldability confirmation scheme of normal and higher strength hull structural steels stipulated in UR W11 intended for welding with high heat input over 50kJ/cm.

The weldability confirmation scheme is to be generally applied by manufacturer's option and valid for certifying that the steel has satisfactory weldability for high heat input welding concerned under testing conditions.

Demonstration of conformance to the requirements of this document approves a particular steel mill to manufacture grade of steel to the specific chemical composition range, melting practice, and processing practice for which conformance was established. The approval scheme does not apply to qualification of welding procedures to be undertaken by the shipyards.

### 2. Application of certification

The manufacturer is to submit to the Classification Society, request of certification, proposed weldability test program (see section 3.2) and technical documents relevant to:

a) Outline of steel plate to be certified
  - grade
  - thickness range
  - deoxidation practice
  - fine grain practice
  - aim range of chemical composition
  - aim maximum Ceq and Pcm
  - production statistics of mechanical properties (tensile and Charpy V-notch impact tests), if any

b) Manufacturing control points to prevent toughness deterioration in heat affected zone when welded with high heat input, relevant to chemical elements, steel making, casting, rolling, heat treatment etc.

c) Welding control points to improve joint properties on strength and toughness, if any.

### 3. Confirmation tests

#### 3.1 Range of certification

Range of certification for steel grades is to be the following a) through e) unless otherwise agreed by the Classification Society:

a) Approval tests on the lowest and highest toughness levels cover the intermediate toughness level.
b) Approval tests on normal strength level cover that strength level only.
c) For high tensile steels, approval tests on one strength level cover strength level immediately below.
d) Tests may be carried out separately subject to the same manufacturing process.
e) Certification and documentation of confirmation tests performed by other Classification Society may be accepted at the discretion of the Classification Society.

#### 3.2 Weldability test program

Extent of the test program is specified in section 3.5 but it may be modified according to the contents of certification. In particular, additional test assemblies and/or test items may be required in the case of newly developed type of steel, welding consumable and welding method, or when deemed necessary by the Classification Society.

Where the content of tests differs from those specified in section 3.5, the program is to be confirmed by the Classification Society before the tests are carried out.

#### 3.3 Test plate

Test plate is to be manufactured by a process approved by the Classification Society in accordance with the requirements of UR W11 Appendix A.

For each manufacturing process route, two test plates with different thickness are to be selected. The thicker plate (t) and thinner plate (less than or equal to t/2) are to be proposed by the manufacturer.

Small changes in manufacturing processing (e.g. within the TMCP process) may be considered for acceptance without testing, at the discretion of the Classification Society.

#### 3.4 Test assembly

One butt weld assembly welded with heat input over 50kJ/cm is to be generally prepared with the weld axis transverse to the plate rolling direction.

Dimensions of the test assembly are to be amply sufficient to take all the required test specimens specified in section 3.5.

The welding procedures should be as far as possible in accordance with the normal practices applied at shipyards for the test plate concerned.

Welding process, welding position, welding consumable (manufacturer, brand, grade, diameter and shield gas) and welding parameters including bevel preparation, heat input, preheating temperatures, interpass temperatures, number of passes, etc. are to be reported.

#### 3.5 Examinations and tests for the test assembly

The test assembly is to be examined and tested in accordance with the following a) through h) unless otherwise agreed by the Classification Society.

a) Visual examination
    Overall welded surface is to be uniform and free from injurious defects such as cracks, undercuts, overlaps, etc.

b) Macroscopic test
    One macroscopic photograph is to be representative of transverse section of the welded joint and is to show absence of cracks, lack of penetration, lack of fusion and other injurious defects.

c) Microscopic test
    Along mid-thickness line across transverse section of the weld, one micrograph with x100 magnification is to be taken at each position of the weld metal centreline, fusion line and at a distance 2, 5, 10 and minimum 20 mm from the fusion line. The test result is provided for information purpose only.

d) Hardness test
    Along two lines across transverse weld section 1 mm beneath plate surface on both face and root side of the weld, indentations by HV5 are to be made at weld metal centreline, fusion line and each 0.7 mm position from fusion line to unaffected base material (minimum 6 to 7 measurements for each heat affected zone).

    The maximum hardness value should not be higher than 350 HV.

e) Transverse tensile test
    Two transverse (cross weld) tensile specimens are to be taken from the test assembly. Test specimens and testing procedures are to comply with the requirements of UR W2.

    The tensile strength is to be not less than the minimum required value for the grade of base metal.

f) Bend test
    Two transverse (cross weld) test specimens are to be taken from the test assembly and bent on a mandrel with diameter of quadruple specimen thickness. Bending angle is to be at least 120°. Test specimens are to comply with the requirements of UR W2.

    For plate thickness up to 20 mm, one face-bend and one root-bend specimens or two side-bend specimens are to be taken. For plate thickness over 20 mm, two side-bend specimens are to be taken.

    After testing, the test specimens shall not reveal any crack nor other open defect in any direction greater than 3 mm.

g) Impact test
    Charpy V-notch impact specimens (three specimens for one set) are to be taken within 2 mm below plate surface on face side of the weld with the notch perpendicular to the plate surface.

    One set of the specimens transverse to the weld is to be taken with the notch located at the fusion line and at a distance 2, 5 and minimum 20 mm from the fusion line. The fusion boundary is to be identified by etching the specimens with a suitable reagent. The test temperature is to be the one prescribed for the testing of the steel grade in question.

    For steel plate with thickness greater than 50 mm or one side welding for plate thickness greater than 20 mm, one additional set of the specimens is to be taken from the root side of the weld with the notch located at each same position as for the face side.

    The average impact energy at the specified test temperature is to comply with the Tables 6 or 7 of UR W11 depending on the steel grade and thickness. Only one individual value may be below the specified average value provided it is not less than 70% of that value.

    Additional tests at the different testing temperatures may be required for evaluating the transition temperature curve of absorbed energy and percentage crystallinity at the discretion of the Classification Society.

h) Other test
    Additional tests such as wide-width tensile test, HAZ tensile test, cold cracking tests (CTS, Cruciform, Implant, Tekken, and Bead-on plate), CTOD or other tests should be required at the discretion of the Classification Society (see section 3.2).

### 4. Results (3)

The manufacturer is to submit to the Classification Society the complete test report including all the results and required information relevant to the confirmation tests specified in section 3.

The contents of the test report are to be reviewed and evaluated by the Classification Society in accordance with this weldability confirmation scheme.

### 5. Certification (3)

The Classification Society issues the certificate where the test report is found to be satisfactory.

The following information is generally required to be included on the certificate:
a) Manufacturer
b) Grade designation with notation of heat input (see section 6)
c) Deoxidation practice
d) Fine grain practice
e) Condition of supply
f) Plate thickness tested
g) Welding process
h) Welding consumable (manufacturer, brand, grade), if desired
i) Actual heat input applied.

### 6. Grade designation

Upon issuance of the certificate, the notation indicating the value of heat input applied in the confirmation test may be added to the grade designation of the test plate, e.g. "E36-W300" (in the case of heat input 300 kJ/cm applied). The value of this notation is to be not less than 50 and every 10 added.

## Appendix C       Procedure for Approval of Corrosion resistant steels for cargo oil tanks

### Approval Procedure for Corrosion Resistant Steel

#### 1. Scope (3)

1.1 This document specifies, as given in W11 2.1, the scheme for the approval of corrosion resistant steels based upon corrosion testing.

1.2 The corrosion testing is to be carried out in addition to the approval testing specified in Appendix A1 and A2 for the approval of normal and higher strength hull structural steels.

1.3 The corrosion tests and assessment criteria are to be in accordance with the Appendix of the Annex to Performance Standard for Alternative Means of Corrosion Protection for Cargo Oil Tanks of Crude Oil Tankers (MSC.289 (87)).

#### 2. Application for approval

2.1 The manufacturer is to submit to the Society a request for approval, which is to include the following:

(a) Corrosion test plan and details of equipment and test environments.

(b) Technical data related to product assessment criteria for confirming corrosion resistance.

(c) The technical background explaining how the variation in added and controlled elements improves corrosion resistance. The manufacturer will establish a relationship of all the chemical elements which affect the corrosion resistance. The chemical elements added or controlled to achieve the required level of corrosion resistance are to be specifically verified for acceptance. Verification is to be based on the ladle analysis of the steel.

(d) The grades, the brand name and maximum thickness of corrosion resistant steel to be approved. Designations for corrosion resistant steels are given in Table 2.1

(e) The welding processes and the brand name of the welding consumables to be used for approval.

Table 2.1 Designations for Corrosion Resistant Steels

| Type of steel | Location where steel is effective | Corrosion Resistant Designation |
|---|---|---|
| Rolled steel for hull | For lower surface of strength deck and surrounding structures (ullage space) | RCU |
| | For upper surface of inner bottom plating and surrounding structures | RCB |
| | For both strength deck and inner bottom plating | RCW |

#### 3. Approval of test plan

3.1 The test program submitted by the manufacturer is to be reviewed by the Society, if found satisfactory, it will be approved and returned to the manufacturer for acceptance prior to tests being carried out. Tests that need to be witnessed by the society Surveyor will be identified.

3.2 Method for selection of test samples is to satisfy the following:

3.2.1 The numbers of test samples is to be in accordance with the requirements of the Appendix of the Annex to Performance Standard for Alternative Means of Corrosion Protection for Cargo Oil Tanks of Crude Oil Tankers (MSC.289 (87)).

3.2.2 The number of casts and test samples selected are to be sufficient to make it possible to confirm the validity of interaction effects and/or the control range (upper limit, lower limit) of the elements which are added or intentionally controlled, for improving the corrosion resistance. Where agreed, this may be supported with data submitted by the manufacturer.

3.2.3 Additional tests may be required by the Society when reviewing the test program against the paragraph 3.2.2

Remarks: Considerations for additional tests may include but not be limited to:

(a) When the Society determines that the control range is set by the theoretical analysis of each element based on existing data, the number of corrosion resistance tests conducted in accordance with the Appendix of the Annex to Performance Standard for Alternative Means of Corrosion Protection for Cargo Oil Tanks (MSC.289 (87)) is too few to adequately confirm the validity of the control range of chemical composition;

(b) When the Society determines that the data of the corrosion resistance test result obtained for setting the control range of chemical composition varies too widely;

(c) When the Society determines that the validity of the corrosion resistance test result for setting the control range of chemical composition is insufficient, or has some flaws; and

(d) When the Society's surveyor has not attended the corrosion resistance tests for setting the control range of chemical composition, and the Society determines that additional testing is necessary in order to confirm the validity of the test result data.

Remarks: The chemical composition of the corrosion resistant steel is to be within the range specified for rolled steel for hull. Elements to be added for improving the corrosion resistance and for which content is not specified are to be generally within 1% in total.

#### 4. Carrying out the approval test

4.1 The manufacturer is to carry out the approval test in accordance with the approved test plan.

#### 5. Attendance of the Society's Surveyor for Test

5.1 The Society's Surveyor is to be present, as a rule, when the test samples for the approval test are being identified and for approval tests, see also 3.1.

#### 6. Test Results

6.1 After completion of the approval test, the manufacturer is to produce the report of the approval test and submit it to the Society.

6.2 The Society will give approval for corrosion resistant steel where approval tests are considered by the society to have given satisfactory results based on the data submitted in accordance with the provisions of this Appendix.

6.3 The certificate is to contain the manufacturer's name, the period of validity of the certificate, the grades and thickness of the steel approved, welding methods and welding consumables approved.

#### 7. Assessment Criteria for Results of Corrosion Resistance Tests of Welded Joint

7.1 The results will be assessed by the Classification Society in accordance with the acceptance criteria specified in the Appendix of the Annex to Performance Standard for Alternative Means of Corrosion Protection for Cargo Oil Tanks (MSC.289 (87)).

End of Document
