Repository: kimghw/ontology_iacs

File: UR_MD/KOR/UR_W/UR-W8-Rev.4-Mar-2024-CLN.md
# W8 Hull and machinery steel castings

**W8**
(1978)
(Rev.1 July 2002)
(Rev.2 May 2004)
(Rev.3 Mar 2022)
(Rev.4 Mar 2024)

## 1 Scope

1.1 These requirements are applicable to C, C-Mn and alloy steel castings intended for hull and machinery applications for ships and offshore units for worldwide services as specified in the relevant IACS Unified requirements and/or requirements of the Classification Society. This Unified Requirement also makes consideration for grades that are intended for fabrication by welding, as well as grades not intended for welding.

1.2 Additional requirements may be necessary, especially when the castings are intended for service at low or elevated temperatures, e.g. for ships with ice-class or for boilers. Additional requirements will typically be required for castings for offshore units depending on applicable service temperature and environment.

1.3 Similarly, C and C-Mn steel castings and alloy steel castings which comply with national or proprietary specifications may be accepted provided such specifications give reasonable equivalence to these requirements or are otherwise specially approved or required by the Classification Society.

## 2 Manufacture

2.1 Castings are to be made at a manufacturer approved by the Classification Society.

2.2 The steel is to be manufactured by a process approved by the Classification Society.

2.3 All flame cutting, scarfing or arc-air gouging to remove surplus metal is to be undertaken in accordance with recognized good practice and is to be carried out before the final heat treatment. Preheating is to be employed when necessitated by the chemical composition and/or thickness of the castings. If necessary, the affected areas are to be either machined or ground smooth.

2.4 For certain components including steel castings subjected to surface hardening process, the proposed method of manufacture may require special approval by the Classification Society.

2.5 Joining of two or more castings by welding to form a composite component:
Requirements for welding procedure qualification tests of steels for hull construction and marine structures are specified in UR W28. Welders for hull structural steel castings are to be qualified in accordance with UR W32. Requirements for other WPS and qualification thereof, for welder certification and for type approval of welding consumables are at the discretion of the Class Societies.

2.6 Temporary welds made for operations such as lifting, handling, staging, etc., are to be in accordance with approved welding procedures and qualified welders, and are to be removed, ground and inspected using suitable NDT methods.

***

**Notes:**

1. Rev.3 of this UR is to be uniformly implemented by IACS Societies for ships and offshore units contracted for construction on or after 1 July 2023.
2. Rev.4 of this UR is to be uniformly implemented by IACS Societies for ships and offshore units contracted for construction on or after 01 January 2025.
3. The "contracted for construction" date means the date on which the contract to build the vessel is signed between the prospective owner and the shipbuilder. For further details regarding the date of "contract for construction", refer to IACS Procedural Requirement (PR) No. 29.

## 3 Quality of castings

3.1 All castings are to be free from surface or internal defects, which would be prejudicial to their proper application in service. The surface finish is to be in accordance with good practice and any specific requirements of the approved plan.

## 4 Chemical composition

4.1 All castings are to be made from killed steel and the chemical composition is to be appropriate for the type of steel and the mechanical properties specified for the castings.

4.1 The chemical composition of each heat is to be determined by the manufacturer on a sample taken preferably during the pouring of the heat. When multiple heats are tapped into a common ladle, the ladle analysis shall apply.

4.2 The chemical composition is to comply with the overall limits given in Table 1 and Table 2, respectively, or, where applicable, the requirements of the approved specification.

**Table 1: Chemical composition limits for hull and machinery steel castings (%): C, C-Mn steels**

| Steel type | Applications | C (max.) | Si (max.) | Mn | S (max.) | P (max.) | Residual elements (max.) | | | | Total residuals (max.) |
| :--- | :--- | :--- | :--- | :--- | :--- | :--- | :--- | :--- | :--- | :--- | :--- |
| | | | | | | | **Cu** | **Cr** | **Ni** | **Mo** | |
| C, C-Mn | Castings for non-welded construction | 0.40 | 0.60 | 0.50-1.60 | 0.035 | 0.035 | 0.30 | 0.30 | 0.40 | 0.15 | 0.80 |
| C, C-Mn | Castings for welded construction | 0.23 | 0.60 | 0.50-1.60 | 0.035 | 0.035 | 0.30 | 0.30 | 0.40 | 0.15 | 0.80 |

**Table 2: Chemical composition limits for hull and machinery steel castings (%): Alloy steels**

| Steel type | Applications | C (max.) | Si (max.) | Mn | S (max.) | P (max.) | Alloying elements<sup>1)</sup> (min.) | | | |
| :--- | :--- | :--- | :--- | :--- | :--- | :--- | :--- | :--- | :--- | :--- |
| | | | | | | | **Cu** | **Cr** | **Ni** | **Mo** |
| Alloy | Castings for non-welded construction | 0.45 | 0.60 | 0.50-1.60 | 0.030 | 0.035 | 0.30 | 0.40 | 0.40 | 0.15 |
| Alloy | Castings for welded construction | \- | \- | \- | \- | \- | \- | \- | \- | \- |

<sup>1)</sup> At least one of the elements shall comply with the minimum content.
Note: For welded construction, alloying element values to be agreed with Class Society.

4.3 Suitable grain refining elements such as aluminium may be used at the discretion of the manufacturer or as agreed with the Class Society.

## 5 Heat treatment (including straightening)

5.1 Castings are to be supplied in one of the following delivery conditions:

(a) Carbon and carbon-manganese steels:
- Fully annealed
- Normalized
- Normalized and tempered
- Quenched and tempered.

(b) Alloy steels:
- Normalized
- Normalized and tempered
- Quenched and tempered

For all types of steel the tempering temperature is to be not less than 550°C.

The delivery condition shall meet the design and application requirements. It is the manufacturers responsibility to select the appropriate heat treatment method to obtain the required mechanical properties.

5.2 Castings for components such as crankshafts and engine bedplates, where dimensional stability and freedom from internal stresses are important, are to be given a stress relief heat treatment. This is to be carried out at a temperature of not less than 550°C followed by furnace cooling to 300°C or lower.

5.3 Heat treatment is to be carried out in properly constructed furnaces which are efficiently maintained and have adequate means for control and recording of temperature. The furnace dimensions are to be such as to allow the whole casting to be uniformly heated to the necessary temperature. In the case of very large castings alternative methods for heat treatment will be specially considered by the Classification Society. Sufficient thermocouples are to be connected to the furnace charge to measure and record that its temperature is adequately uniform unless the temperature uniformity of the furnace is verified at regular intervals.

5.4 If a casting is locally reheated or any straightening operation is performed after the final heat treatment, a subsequent stress relieving heat treatment may be required in order to avoid the possibility of harmful residual stresses. The manufacturer shall have strict control of this temperature in order to avoid any detrimental effects to the final heat treatment and resultant microstructure and mechanical properties of the casting.

5.5 The foundry is to maintain records of heat treatment identifying the furnace used, furnace charge, date, temperature and time at temperature. The records are to be presented to the Surveyor on request.

## 6 Mechanical tests

6.1 Test material, sufficient for the required tests and for possible retest purposes is to be provided for each casting or batch of castings.

6.2 At least one test block is to be provided for each casting or batch of castings. Unless otherwise agreed these test blocks are to be either attached to the castings, cast integrally on the castings or cast separately.

6.3 (i) The preferred test block arrangement, where practical, is for the manufacturer to provide at least one 30mm test block by either attached to the castings or cast integrally on the castings.<sup>1</sup>

Note 1: The test results represent the material from which the castings have been poured and the subsequent heat treatment process and may not necessarily represent the properties of the castings. These properties can be affected by solidification conditions and the rate of cooling during heat treatment, which are in turn influenced by casting thickness, size, complexity and shape. The purpose of the test block is to provide a qualitative check to demonstrate the effective control of existing heat treatment processes and procedures.

6.3 (ii) For castings where it is required that the mechanical properties need to be demonstrated for specific section thicknesses and when agreed upon between the manufacturer and the purchaser, then proposals<sup>2</sup> for alternative test block arrangements (in terms of size and type) are to be submitted for approval by the Classification Society.

Note 2: The size of the test blocks for mechanical testing may be determined by the ruling section of the casting that they are representative of the casting's heat treatment and microstructure. Also see ISO 4885,2018; ISO 683-1:2016 and ISO 683-2: 2016.
Alternatively, determination of test block size and type may be supported by historical and statistical test data, production of a representative test block or a component, simulation software, or a combination of all these items.

6.4 Where the casting is of complex design or where the finished mass exceeds 10 tonnes, two cast on test blocks are to be provided, located as far as practicable from each other.

6.5 Where large castings are made from two or more casts, which are not mixed in a ladle prior to pouring, two or more test blocks are to be provided corresponding to the number of casts involved. These are to be attached to the casting or cast integrally on the castings at locations as widely separated as possible.

6.6 For castings where the method of manufacture has been specially approved by the Classification Society in accordance with 2.4, the number and position of test blocks is to be agreed with the Classification Society having regard to the method of manufacture employed.

6.7 As an alternative to 6.2, where a number of small castings of about the same size, each of which is under 1000kg in mass, are made from one cast and heat treated in the same furnace charge, a batch testing procedure may be adopted using separately cast test blocks of suitable dimensions. At least one test block is to be provided for each batch of castings.

6.8 The test blocks are not to be detached from the casting until the specified heat treatment has been completed and they have been properly identified.

6.9 One tensile test specimen and one set of impact tests are to be taken from each test block.

6.10 The preparation of test specimens and the procedures used for mechanical testing are to comply with the relevant requirements of UR W2. Unless otherwise agreed all tests are to be carried out in the presence of the Surveyors.

## 7 Mechanical properties

7.1 Table 3 and Table 4 give the minimum requirements for yield stress, elongation, reduction of area and impact test energy values corresponding to steel types and different strength levels. Where it is proposed to use a steel with a specified minimum tensile strength intermediate to those given, corresponding minimum values for the other properties may be obtained by interpolation.

7.2 Castings may be supplied to any specified minimum tensile strength selected within the general limits detailed in Table 3 and Table 4, respectively, but subject to any additional requirements of the relevant construction Rules.

7.3 The mechanical properties are to comply with the requirements<sup>3</sup> of Table 3 and Table 4, respectively, appropriate to the specified minimum tensile strength or, where applicable, the requirements of the approved specification.

Note 3: See also sections 6.3.

7.4 Re-test requirements for tensile tests are to be in accordance with UR W2.

7.5 The additional tests detailed in 7.4 are to be taken, preferably from the same, but alternatively from another, test block representative of the casting or batch of castings.

7.6 At the option of the manufacturer, when a casting or batch of castings has failed to meet the test requirements, it may be reheat treated and re-submitted for acceptance tests.

**Table 3: Mechanical properties for steel castings intended for welding**

| Steel type | Specified minimum tensile strength<sup>1)</sup> (N/mm²) | Yield stress (N/mm²) min. | Elongation on 5,65 √So (%) min. | Reduction of area (%) min. | Charpy V-notch impact test<sup>2)</sup> | |
| :--- | :--- | :--- | :--- | :--- | :--- | :--- |
| | | | | | **Test temperature (°C)** | **Minimum average energy (J)** |
| C, C-Mn | 400 | 200 | 25 | 40 | 0 | 27 |
| | 440 | 220 | 22 | 30 | 0 | 27 |
| | 480 | 240 | 20 | 27 | 0 | 27 |
| | 520 | 260 | 18 | 25 | 0 | 27 |
| | 560 | 300 | 15 | 20 | 0 | 27 |
| | 600 | 320 | 13 | 20 | 0 | 27 |
| Alloy | 550 | 355 | 18 | 30 | 0 | 27 |
| | 600 | 400 | 16 | 30 | 0 | 27 |
| | 650 | 450 | 14 | 30 | 0 | 27 |
| | 700 | 540 | 12 | 28 | 0 | 27 |

**NOTE**
1) A tensile strength range of 150 N/mm² may additionally be specified.
2) Special consideration may be given to alternative requirements for Charpy V-notch impact test, depending on design and application, and subject to agreement by Society.

**Table 4: Mechanical properties for machinery steel castings not intended for welding**

| Steel type | Specified minimum tensile strength<sup>1)</sup> (N/mm²) | Yield stress (N/mm²) min. | Elongation on 5,65 √So (%) min. | Reduction of area (%) min. | Charpy V-notch impact test<sup>2)</sup> | |
| :--- | :--- | :--- | :--- | :--- | :--- | :--- |
| | | | | | **Test temperature (°C)** | **Minimum average energy (J)** |
| C, C-Mn | 400 | 200 | 25 | 40 | AT<sup>3)</sup> | 27 |
| | 440 | 220 | 22 | 30 | AT<sup>3)</sup> | 27 |
| | 480 | 240 | 20 | 27 | AT<sup>3)</sup> | 27 |
| | 520 | 260 | 18 | 25 | AT<sup>3)</sup> | 27 |
| | 560 | 300 | 15 | 20 | AT<sup>3)</sup> | 27 |
| | 600 | 320 | 13 | 20 | AT<sup>3)</sup> | 27 |
| Alloy | 550 | 340 | 16 | 35 | AT<sup>3)</sup> | 27 |
| | 600 | 400 | 16 | 35 | AT<sup>3)</sup> | 27 |
| | 650 | 450 | 14 | 32 | AT<sup>3)</sup> | 27 |
| | 700 | 540 | 12 | 28 | AT<sup>3)</sup> | 27 |

**NOTE**
1) A tensile strength range of 150 N/mm² may additionally be specified.
2) Special consideration may be given to alternative requirements for Charpy V-notch impact test, depending on design and application, and subject to agreement by Society.
3) AT refers to Ambient Temperature (i.e. 23°C±5°C), which is specified in ISO 148-1:2016

## 8 Inspection

8.1 All castings are to be cleaned and adequately prepared for examination; suitable methods include pickling, caustic cleaning, wire brushing, local grinding, shot or sand blasting. The surfaces are not to be hammered, peened or treated in any way which may obscure defects.

8.2 Before acceptance all castings are to be presented to the Surveyors for visual examination. Where applicable, this is to include the examination of internal surfaces. Unless otherwise agreed, the verification of dimensions is the responsibility of the manufacturer.

8.3 When required by the relevant construction Rules, or by the approved procedure for welded composite components (see W8.2.6.), appropriate non-destructive testing is also to be carried out before acceptance and the results are to be reported by the manufacturer. The extent of testing and acceptance criteria are to be agreed with the Classification Society. IACS Recommendation No. 69 is regarded as an example of an acceptable standard specifying suitable minimum requirements.

8.4 When required by the relevant construction Rules castings are to be pressure tested before final acceptance. These tests are to be carried out in the presence of the Surveyor and are to be to their satisfaction.

8.5 In the event of any casting proving to be defective during subsequent machining or testing it is to be rejected notwithstanding any previous certification.

## 9 Rectification of defective castings

9.1 General

(i) Where castings are to be repaired, the manufacturer shall exercise robust controls of all repair operations regarding the repair of castings, with respect to dimensions, heat treatment, inspection and quality control.

(ii) The approval of the Classification Society is to be obtained where steel castings from which defects were removed are to be used with or without weld repair.

(iii) Defects and unacceptable indications must be repaired as indicated below:
Defective parts of material may be removed by grinding, or by chipping and grinding, or by arc air-gouging and grinding. Thermal methods of metal removal shall only be allowed before the final heat treatment. All grooves shall have a bottom radius of approximately three times the groove depth and should be smoothly blended to the surface area with a finish equal to that of the adjacent surface.

(iv) For NDT of steel castings after repair, see 8.3.

(v) Where the defective area is to be repaired by welding, the excavations are to be suitably shaped to allow good access for welding. The resulting grooves are to be subsequently ground smooth and complete elimination of the defective material is to be verified by MT or PT.

(vi) Shallow grooves or depressions resulting from the removal of defects may be accepted provided that they will cause no appreciable reduction in the strength of the casting or affect the intended use, and the depth of defect removal is not over 15mm or 10% of wall thickness, whichever is less. The resulting grooves or depressions are to be subsequently ground smooth and complete elimination of the defective material is to be verified by MT or PT. Small surface irregularities sealed by welding are to be treated as weld repairs, see 9.2.

9.2 Weld Repairs

In addition to the requirements given in 9.1, the following apply for weld repairs:

(i) For C and C-Mn steel castings weld repairs shall be suitably classified as major or minor. For alloy steel castings, repair requires approval from the Classification Society.

a. Major repairs are those where:
- the depth is greater than 25% of the wall thickness or 25mm whichever is less, or
- the total weld area on a casting exceeds 0.125m² of the casting surface noting that where a distance between two welds is less than their average width, they are to be considered as one weld.

b. Minor weld repairs: Weld repairs not classified as major are considered as minor and need to be carried out in accordance with a qualified welding procedure.

(ii) The following is required for major repairs:

a. Shall be carried out before the final delivery heat treatment condition

b. Shall comply with the requirements in (iv) below

c. Before welding is started, full details of the extent and location of the repair, the proposed welding procedure, heat treatment and subsequent inspection procedures are to be submitted for approval.

(iii) The following is required for minor repairs:

a. Shall be carried out before the final delivery heat treatment condition

b. Shall comply with the requirements in (iv) below (also with respect to records, see (iv) f) and g).

c. With the exception of alloy steels, do not require prior approval by the Classification Society, except as given in (d)

d. The Classification Society may request minor repairs in critical areas to be treated as major repairs.

(iv) The following requirements apply for all weld repairs (major and minor):

a. All castings in alloy steels and all castings for crankshafts are to be suitably pre-heated prior to welding. Castings in carbon or carbon-manganese steel may also require to be pre-heated depending on their chemical composition and the dimensions and position of the weld repairs.

b. Welding procedures are to be qualified and shall match the delivery condition of the casting. Qualification of welding procedures shall follow the Classification Society rules, or subject to agreement with the Classification Society, a recognised standard (e.g. IACS UR W28 or ISO 11970:2016).

c. Welding is to be done under cover in positions free from draughts and adverse weather conditions by qualified welders with adequate supervision. As far as possible, all welding is to be carried out in the downhand (flat) position.

d. The welding consumables used are to be of an appropriate composition, giving a weld deposit with mechanical properties similar and in no way inferior to those of the parent castings. Welding procedure tests are to be carried out by the manufacturer to demonstrate that satisfactory mechanical properties can be obtained after heat treatment as detailed in 5.1.

e. After welding has been completed the castings are to be given either a suitable heat treatment in accordance with the requirements of 5.1 or a stress relieving heat treatment at a temperature of not less than 550°C for C and C-Mn steel castings. For alloy steel castings, the heat treatment has to be agreed with the Class Society. The type of heat treatment employed will be dependent on the chemical composition of the casting and the dimensions, positions and nature of the repairs, and should not affect the properties of the casting.

Subject to the prior agreement of Classification Society, special consideration may be given to the omission of post weld heat treatment or to the acceptance of local stress-relieving heat treatment where the repaired area is small and machining of the casting has reached an advanced stage.

f. On completion of heat treatment the weld repairs and adjacent material are to be ground smooth and examined by magnetic particle or liquid penetrant testing. Supplementary examination by ultrasonics or radiography may also be required depending on the dimensions and nature of the original defect. Satisfactory results are to be obtained from all forms of non-destructive testing used.

g. The manufacturer is to maintain full records detailing the extent and location of repairs made to each casting and details of weld procedures and heat treatments applied for repairs. These records are to be available to the Surveyor and copies provided on request.

9.3 Recommendation for welding: For steels with C ≥ 0.23 or Ceq ≥ 0.45, the WPQT on which the WPS is based, should be qualified on a base material having a Ceq as follows: the Ceq of the base material should not fall below more than 0.02 of the material to be welded. (Example: WPQT for a material with actual Ceq = 0.50 may be qualified on a material with Ceq ≥ 0.48.)

## 10 Identification of castings

10.1 The manufacturer is to adopt a system of identification which will enable all finished castings to be traced to the original cast and the Surveyors are to be given full facilities for so tracing the castings when required.

10.2 Before acceptance, all castings which have been tested and inspected with satisfactory results are to be clearly marked by the manufacturer. At the discretion of individual Classification Societies any of the following particulars may be required:

(i) Steel quality.
(ii) Identification number, cast number or other marking which will enable the full history of the casting to be traced.
(iii) Manufacturer's name or trade mark.
(iv) The Classification Society's name, initials or symbol.
(v) Abbreviated name of the Classification Society's local office.
(vi) Personal stamp of Surveyors responsible for inspection.
(vii) Where applicable, test pressure.

10.3 Where small castings are manufactured in large numbers, modified arrangements for identification may be specially agreed with the Classification Society.

## 11 Certification

11.1 The manufacturer is to provide the required type of inspection certificate giving the following particulars for each casting or batch of castings which has been accepted:

(i) Purchaser's name and order number.
(ii) Description of castings and steel quality.
(iii) Identification number.
(iv) Steel making process, cast number and chemical analysis of ladle samples.
(v) Results of mechanical tests.
(vi) Results of non-destructive tests, where applicable.
(vii) Details of heat treatment, including temperatures and holding times.
(viii) Where applicable, test pressure.

***
**End of Document**

File: UR_MD/KOR/UR_W/ur-w10rev2.md
# W10 Spheroidal or nodular graphite iron castings

(1978)
(Rev. 1 1995)
(Rev. 2 May 2004)

## W10.1 Scope
(1978)

W10.1.1 All important spheroidal or nodular graphite iron castings, as defined in the relevant construction Rules, are to be manufactured and tested in accordance with the requirements of the following paragraphs.

W10.1.2 These requirements are applicable only to castings where the design and acceptance tests are related to mechanical properties at ambient temperature. For other applications additional requirements may be necessary, especially when the castings are intended for service at low or elevated temperatures.

W10.1.3 Alternatively, castings which comply with national or proprietary specifications may be accepted provided such specifications give reasonable equivalence to these requirements or otherwise are specially approved or required by the Classification Society.

W10.1.4 Where small castings are produced in large quantities the manufacturer may adopt alternative procedures for testing and inspection subject to the approval of the Classification Society.

## W10.2 Manufacture
(1978)

W10.2.1 All important castings are to be made at foundries where the manufacturer has demonstrated to the satisfaction of the Classification Society that the necessary manufacturing and testing facilities are available and are supervised by qualified personnel. A programme of approval tests may be required in accordance with the procedures of individual Classification Societies.

W10.2.2 Suitable mechanical methods are to be employed for the removal of surplus material from castings. Thermal cutting processes are not acceptable, except as a preliminary operation to mechanical methods.

W10.2.3 Where castings of the same type are regularly produced in quantity, the manufacturer is to make any tests necessary to prove the quality of the prototype castings and is also to make periodical examinations to verify the continued efficiency of the manufacturing technique. The Surveyor is to be given the opportunity to witness these tests.

## W10.3 Quality of castings
(1978)

W10.3.1 Castings are to be free from surface or internal defects which would be prejudicial to their proper application in service. The surface finish is to be in accordance with good practice and any specific requirements of the approved plan.

## W10.4 Chemical composition
(1978)

W10.4.1 Unless otherwise specially required, the chemical composition of the iron used is left to the discretion of the manufacturer, who is to ensure that it is suitable to obtain the mechanical properties specified for the castings. When required by individual Classification Societies the chemical composition of ladle samples is to be reported.

## W10.5 Heat treatment
(Rev. 1 1995)

W10.5.1 Except as required by W10.5.2 castings may be supplied in either the as cast or heat treated condition.

W10.5.2 For some applications, such as high temperature service or where dimensional stability is important, it may be required that castings be given a suitable tempering or stress relieving heat treatment. This is to be carried out after any refining heat treatment and before machining. The special qualities with 350 N/mm² and 400 N/mm² nominal tensile strength and impact test shall undergo a ferritizing heat treatment.

W10.5.3 Where it is proposed to locally harden the surfaces of a casting full details of the proposed procedure and specification are to be submitted for approval by the Classification Society.

## W10.6 Mechanical tests
(Rev. 2 May 2004)

W10.6.1 Test material, sufficient for the required tests and for possible re-test purposes, is to be provided for each casting or batch of castings.

W10.6.2 The test samples are generally to be one of the standard types detailed in Figs. 1, 2 and 3 with a thickness of 25 mm. Test samples of other dimensions, as detailed in Figs. 1, 2 and 3 may, however, be specially required for some components.

W10.6.3 At least one test sample is to be provided for each casting and unless otherwise required may be either gated to the casting or separately cast. Alternatively test material of other suitable dimensions may be provided integral with the casting.

W10.6.4 For large castings where more than one ladle of treated metal is used, additional test samples are to be provided so as to be representative of each ladle used.

W10.6.5 As an alternative to W10.6.3, a batch testing procedure may be adopted for castings with a fettled mass of 1 tonne or less. All castings in a batch are to be of similar type and dimensions, cast from the same ladle of treated metal. One separately cast test sample is to be provided for each multiple of 2,0 tonnes of fettled castings in the batch.

![Figure 1: Type A test samples (U-type). The diagram shows a side and front view of a U-shaped test block with a 3° taper on the upper section. Dimensions u, v, x, y, and z are indicated.](fig_1_u_type_samples)

**Dimensions for Fig. 1**

| Dimensions | Standard sample | Alternative samples when specially required | | |
| :--- | :--- | :--- | :--- | :--- |
| u (mm) | 25 | 12 | 50 | 75 |
| v (mm) | 55 | 40 | 90 | 125 |
| x (mm) | 40 | 30 | 60 | 65 |
| y (mm) | 100 | 80 | 150 | 165 |
| z | To suit testing machine | | | |
| Rs | Approximately 5mm | | | |

![Figure 2: Type B test samples (double U-type). The diagram shows a test block with two U-shaped cutouts at the bottom, creating three legs. A 3° taper is shown on the upper internal section. Dimensions u, v, x, y, and z are indicated.](fig_2_double_u_type_samples)

**Dimensions for Fig. 2**

| Dimensions | Standard sample |
| :--- | :--- |
| u (mm) | 25 |
| v (mm) | 90 |
| x (mm) | 40 |
| y (mm) | 100 |
| z | To suit testing machine |
| Rs | Approximately 5mm |

![Figure 3: Type C test samples (Y-type). The diagram shows a Y-shaped test block in cross-section and side view. Dimensions u, v, x, y, and z are indicated.](fig_3_y_type_samples)

**Dimensions for Fig. 3**

| Dimensions | Standard sample | Alternative samples when specially required | | |
| :--- | :--- | :--- | :--- | :--- |
| u (mm) | 25 | 12 | 50 | 75 |
| v (mm) | 55 | 40 | 100 | 125 |
| x (mm) | 40 | 25 | 50 | 65 |
| y (mm) | 140 | 135 | 150 | 175 |
| z | To suit testing machine | | | |
| Thickness of mould surrounding test sample | 40mm min. | 40mm min. | 80mm min. | 80mm min. |

W10.6.6 Where separately cast test samples are used, they are to be cast in moulds made from the same type of material as used for the castings and are to be taken towards the end of pouring of the castings. The samples are not to be stripped from the moulds until the temperature is below 500°C.

W10.6.7 All test samples are to be suitably marked to identify them with the castings which they represent.

W10.6.8 Where castings are supplied in the heat treated condition, the test samples are to be heat treated together with the castings which they represent.

W10.6.9 One tensile test specimen is to be prepared from each test sample and is to be machined to the dimensions given in W2.

W10.6.10 All tensile tests are to be carried out using test procedures in accordance with W2. Unless otherwise agreed all tests are to be carried out in the presence of the Surveyors.

W10.6.11 Impact tests may additionally be required and in such cases a set of three test specimens of agreed type is to be prepared from each sample. Where Charpy V-notch test specimens are used, the dimensions and testing procedures are to be in accordance with W2.

## W10.7 Mechanical properties
(Rev. 2 May 2004)

W10.7.1 Table 1 gives the minimum requirements for 0,2% proof stress and elongation corresponding to different strength levels. Typical Brinell hardness values are also given in Table 1 and are intended for information purposes only.

W10.7.2 Castings may be supplied to any specified minimum tensile strength selected within the general limits detailed in Table 1 but subject to any additional requirements of the relevant construction Rules.

**Table 1 Mechanical properties**

| | Specified minimum tensile strength (N/mm²) | 0,2% proof stress (N/mm²) min. | Elongation on 5,65 √So (%) min. | Typical hardness values (Brinell) (see W10.7.1) | Impact energy | | Typical structure of matrix (see W10.9.3) |
| :--- | :--- | :--- | :--- | :--- | :---: | :---: | :--- |
| | | | | | **Test temp ºC** | **KV(2) J min** | |
| **Ordinary qualities** | 370 | 230 | 17 | 120-180 | - | - | Ferrite |
| | 400 | 250 | 12 | 140-200 | - | - | Ferrite |
| | 500 | 320 | 7 | 170-240 | - | - | Ferrite/Perlite |
| | 600 | 370 | 3 | 190-270 | - | - | Ferrite/Perlite |
| | 700 | 420 | 2 | 230-300 | - | - | Perlite |
| | 800 | 480 | 2 | 250-350 | - | - | Perlite or Tempered structure |
| **Special qualities** | 350 | 220 | 22(3) | 110-170 | +20 | 17(14) | Ferrite |
| | 400 | 250 | 18(3) | 140-200 | +20 | 14(11) | Ferrite |

**NOTE**
1. For intermediate values of specified minimum tensile strength, the minimum values for 0,2% proof and elongation may be obtained by interpolation.
2. The average value measured on 3 Charpy V-notch specimens. One result may be below the average value but not less than the minimum shown in brackets.
3. In the case of integrally cast samples, the elongation may be 2 percentage points less.

W10.7.3 Unless otherwise agreed only the tensile strength and elongation need be determined. The results of all tensile tests are to comply with the appropriate requirements of Table 1.

W10.7.4 Re-test requirements for tensile tests are to be in accordance with UR W2.

## 10.8 Inspection
(Rev. 1995)

W10.8.1 All castings are to be cleaned and adequately prepared for examination. The surfaces are not to be hammered, peened or treated in any way which may obscure defects.

W10.8.2 Before acceptance, all castings are to be visually examined including, where applicable, the examination of internal surfaces. Unless otherwise agreed the verification of dimensions is the responsibility of the manufacturer.

W10.8.3 Supplementary examination of castings by suitable nondestructive testing procedures is generally not required except in circumstances where there is reason to suspect the soundness of the casting.

W10.8.4 When required by the relevant construction Rules, castings are to be pressure tested before final acceptance.

W10.8.5 In the event of any casting proving defective during subsequent machining or testing is to be rejected notwithstanding any previous certification.

W10.8.6 Cast crankshaft are to be subjected to a magnetic particle inspection. Crack like indications are not allowed.

## W10.9 Metallographic examination
(Rev. 1995)

W10.9.1 For crankshafts the metallographic examination will be mandatory.

W10.9.2 When required, a representative sample from each ladle of treated metal is to be prepared for metallographic examination. These samples may conveniently be taken from the tensile test specimens but alternative arrangements for the provision of the samples may be adopted provided that they are taken from the ladle towards the end of the casting period.

W10.9.3 Examination of the samples is to show that at least 90% of the graphite is in a dispersed spheroidal or nodular form. Details of typical matrix structures are given in Table 1 and are intended for information purposes only.

## 10.10 Rectification of defective castings
(1978)

W10.10.1 At the discretion of the Surveyor, small surface blemishes may be removed by local grinding.

W10.10.2 Subject to the prior approval of the Surveyor, castings containing local porosity may be rectified by impregnation with a suitable plastic filler, provided that the extent of the porosity is such that it does not adversely affect the strength of the casting.

W10.10.3 Repairs by welding are generally not permitted.

## W10.11 Identification of castings
(Rev. 1995)

W10.11.1 The manufacturer is to adopt a system of identification which will enable all finished castings to be traced to the original ladle of treated metal and the Surveyor is to be given full facilities for so tracing the castings when required.

W10.11.2 Before acceptance, all castings which have been tested and inspected with satisfactory results are to be clearly marked by the manufacturer. At the discretion of individual Classification Societies any of the following particulars may be required:
(i) Quality of cast iron.
(ii) Identification number or other marking which will enable the full history of the casting to be traced.
(iii) Manufacturer's name or trade mark.
(iv) The Classification Society's name, initials or symbol.
(v) Abbreviated name of the Classification Society's local office.
(vi) Personal stamp of Surveyor responsible for inspection.
(vii) Where applicable, test pressure.
(viii) Date of final inspection.

W10.11.3 Where small castings are manufactured in large numbers, modified arrangements for identification may be specially agreed with the Classification Society.

## W10.12 Certification
(1978)

W10.12.1 The manufacturer is to provide the Surveyor with a test certificate or shipping statement giving the following particulars for each casting or batch of castings which has been accepted:
(i) Purchaser's name and order number.
(ii) Description of castings and quality of cast iron.
(iii) Identification number.
(iv) Results of mechanical tests.
(v) Where applicable, general details of heat treatment.
(vi) Where specifically required, the chemical analysis of ladle samples.
(vii) Where applicable, test pressure.

File: UR_MD/KOR/UR_W/ur-w11-rev9-may-2017-cln.md (part 1 of 2)
# W11 Normal and higher strength hull structural steels

**W11**
(1979)
(Rev. 1 1986)
(Rev. 2 1995 v.2.1)
(Rev. 3 June 2000)
(Rev. 4 May 2001)
(Rev. 5 July 2002)
(Rev. 6 May 2004)
(Rev. 7 Apr 2008)
(Corr. 1 Feb 2009)
(Rev. 8 Apr 2014)
(Rev. 9 May 2017)

## 1. Scope

**1.1** These requirements apply to weldable normal and higher strength hot-rolled steel plates, wide flats, sections and bars intended for use in hull construction.

**1.2** The requirements are primarily intended to apply to steel products with a thickness as follows:

For steel plates and wide flats:
- All Grades: Up to 100mm in thickness

For sections and bars:
- All Grades: Up to 50mm in thickness

For greater thickness certain variations in the requirements may be allowed or required in particular cases after consideration of the technical circumstances involved.

**1.3** Provision is made for four grades of normal strength steel based on the impact test requirements. For higher strength steels provision is made for three strength levels (315, 355 and 390 N/mm²) each subdivided into four grades based on the impact test temperature.

**1.4** Steels differing in chemical composition, deoxidation practice, conditions of supply and mechanical properties may be accepted, subject to the special approval of the Classification Society. Such steels are to be given a special designation.

**Note:**
1. Changes introduced in Rev.8 are to be uniformly implemented by IACS Societies on ships contracted for construction on or after 1 July 2015 and when the application for certification of steel plates is dated on or after 1 July 2015.
2. Changes introduced in Rev.9 are to be uniformly implemented by IACS Societies on ships contracted for construction on or after 1 July 2018, or when the application for certification of steel products is dated on or after 1 July 2018, or the application for certification of manufacturer approval is dated on or after 1 July 2018.
3. The “contracted for construction” date means the date on which the contract to build the vessel is signed between the prospective owner and the shipbuilder. For further details regarding the date of “contract for construction”, refer to IACS Procedural Requirement (PR) No. 29.

---

**1.5** These requirements also apply to normal and higher strength Corrosion Resistant steels when such steel is used as the alternative means of corrosion protection for cargo oil tanks as specified in the performance standard MSC.289 (87) of Regulation 3-11, Part A-1, Chapter II-1 of the SOLAS Convention (Corrosion protection of cargo oil tanks of crude oil tankers). Corrosion Resistant steels as defined within this UR, are steels whose corrosion resistance performance in the bottom or top of the internal cargo oil tank is tested and approved to satisfy the requirements in MSC.289 (87) in addition to other relevant requirements for hull structural steels, structural strength and construction. It is not intended that such steels be used for corrosion resistant applications in other areas of a vessel that are outside of those specified in the performance standard MSC.289 (87) of Regulation 3-11, Part A-1, Chapter II-1 of the SOLAS Convention. These requirements apply to plates, wide flats, sections and bars in all grades up to a maximum thickness of 50 mm.

## 2. Approval

**2.1** All materials are to be manufactured at works which have been approved by the Classification Society for the type and grade of steel which is being supplied. The suitability of each grade of steel for forming and welding is to be demonstrated during the initial approval tests at the steelworks. Approval of the steel works is to follow a scheme given in the Appendix A. For the steels intended for high heat input welding over 50kJ/cm, the approval of the manufacturer is to follow a scheme given in the Appendix B. For steels intended for a corrosion resistant designation, the approval of the manufacturer is to additionally follow the scheme given in Appendix C.

**2.2** It is the manufacturer’s responsibility to assure that effective process and production controls in operation are adhered to within the manufacturing specifications. Where control imperfection inducing possible inferior quality of product occurs, the manufacturer is to identify the cause and establish a countermeasure to prevent its recurrence. Also, the complete investigation report is to be submitted to the Surveyor.

For further use, each affected piece is to be tested to the Surveyor’s satisfaction.

The frequency of testing for subsequent products offered may be increased to gain confidence in the quality at the discretion of the Society.

**2.3** When steel is not produced at the works at which it is rolled, a certificate is to be supplied to the Surveyor at the rolling mill stating the process by which it was manufactured, the name of the manufacturer who supplied it, the number of the cast from which it was made and the ladle analysis. The Surveyor is to have access to the works at which the steel was produced.

**Note:**
1. The attention of the users must be drawn to the fact that when fatigue loading is present, the effective fatigue strength of a welded joint of higher strength steel may not be greater than that of a welded joint in normal strength steels.
2. Before subjecting steels produced by thermo-mechanical rolling to further heating for forming or stress relieving, or using high heat-input welding, special consideration must be given to the possibility of a consequent reduction in mechanical properties.

## 3. Method of Manufacture

**3.1** Steel is to be manufactured by the basic oxygen, electric furnace or open hearth processes or by other processes specially approved by the Classification Society.

**3.2** The deoxidation practice used for each grade is to comply with the appropriate requirements of Tables 1 and 2.

**3.3** The rolling practice applied for each grade is to comply with the appropriate condition of supply of Tables 4 and 5.

The definitions of applicable rolling procedures and the schematic diagrams are given as follows:

**(i) As Rolled, AR**
This procedure involves steel being cooled as it is rolled with no further heat treatment. The rolling and finishing temperatures are typically in the austenite recrystallization region and above the normalising temperature. The strength and toughness properties of steel produced by this process are generally less than steel heat treated after rolling or than steel produced by advanced processes.

**(ii) Normalising, N**
Normalising involves heating rolled steel above the critical temperature, Ac3, and in the lower end of the austenite recrystallization region for a specific period of time, followed by air cooling. The process improves the mechanical properties of as rolled steel by refining the grain size and homogenising the microstructure.

**(iii) Controlled Rolling, CR (Normalizing Rolling, NR):**
A rolling procedure in which the final deformation is carried out in the normalising temperature range, allowed to cool in air, resulting in a material condition generally equivalent to that obtained by normalising.

**(iv) Quenching and Tempering, QT**
Quenching involves a heat treatment process in which steel is heated to an appropriate temperature above the Ac3, held for a specific period of time, and then cooled with an appropriate coolant for the purpose of hardening the microstructure. Tempering subsequent to quenching is a process in which the steel is reheated to an appropriate temperature not higher than the Ac1, maintained at that temperature for a specific period of time to restore toughness properties by improving the microstructure and reduce the residual stress caused by the quenching process.

**(v) Thermo-Mechanical Rolling, TM (Thermo-Mechanical Controlled Processing, TMCP):**
This is a procedure which involves the strict control of both the steel temperature and the rolling reduction. Generally a high proportion of the rolling reduction is carried out close to the Ar3 temperature and may involve the rolling in the dual phase temperature region. Unlike controlled rolled (normalised rolling) the properties conferred by TM (TMCP) cannot be reproduced by subsequent normalising or other heat treatment.

The use of accelerated cooling on completion of TM-rolling may also be accepted subject to the special approval of the Society. The same applies for the use of tempering after completion of the TM-rolling.

**(vi) Accelerated Cooling, AcC**
Accelerated cooling is a process, which aims to improve mechanical properties by controlled cooling with rates higher than air cooling immediately after the final TM-rolling operation. Direct quenching is excluded from accelerated cooling.

The material properties conferred by TM and AcC cannot be reproduced by subsequent normalising or other heat treatment.

---

Where NR (CR) and TM with/without AcC are applied, the programmed rolling schedules are to be verified by the Classification Society at the time of the steel works approval, and are to be made available when required by the attending Surveyor. On the manufacturer’s responsibility, the programmed rolling schedules are to be adhered to during the rolling operation. Refer to the above 2.2. To this effect, the actual rolling records are to be reviewed by the manufacturer and occasionally by the Surveyor.

When deviation from the programmed rolling schedules or normalizing or quenching and tempering procedures occurs, the manufacturer shall take further measures required in the above 2.2 to the Surveyor’s satisfaction.

---

### Schematic Diagrams of Thermo-Mechanical and Conventional Processes

![Figure: Schematic Diagrams of Thermo-Mechanical and Conventional Processes](Schematic_Diagrams_of_Processes.png)
*Description: A diagram showing the temperature and reduction paths for AR, N, CR(NR), QT, and TM processes across various metallurgical structures (Recrystallized Austenite, Non-recrystallized Austenite, Austenite + Ferrite, and Ferrite + Perlite/Bainite).*

**Notes:**
- **AR:** As Rolled
- **N:** Normalizing
- **CR(NR):** Controlled Rolling (Normalizing Rolling)
- **QT:** Quenching and Tempering
- **TM:** Thermo-Mechanical Rolling (Thermo-Mechanical Controlled Process)
- **R:** Reduction
- **(\*):** Sometimes rolling in the dual-phase temperature region of austenite and ferrite
- **AcC:** Accelerated Cooling
- **♢:** Start rolling temperature
- **—:** Delays to allow cooling before finishing rolling process

## 4. Chemical Composition

**4.1** The chemical composition of samples taken from each ladle of each cast is to be determined by the manufacturer in an adequately equipped and competently staffed laboratory and is to comply with the appropriate requirements of Tables 1 and 2. For steel plates and wide flats over 50 mm thick, slight deviations in the chemical composition may be allowed as approved by the Classification Society.

**4.2** The manufacturer's declared analysis will be accepted subject to occasional checks if required by the Surveyor.

---

### Table 1 Chemical composition and deoxidation practice for normal strength steels

| Grade | A | B | D | E |
| :--- | :--- | :--- | :--- | :--- |
| **Deoxidation Practice** | For t ≤ 50 mm: Any method except rimmed steel ⁽¹⁾. For t > 50 mm: Killed | For t ≤ 50 mm: Any method except rimmed. For t > 50 mm: Killed | For t ≤ 25 mm: Killed. For t > 25 mm: Killed and fine grain treated | Killed and fine grain treated |
| **Chemical Composition %⁽⁴⁾⁽⁷⁾⁽⁸⁾ (ladle samples)** | **Carbon plus 1/6 of the manganese content is not to exceed 0.40%** | | | |
| C max. | 0.21 ⁽²⁾ | 0.21 | 0.21 | 0.18 |
| Mn min. | 2.5 x C | 0.80 ⁽³⁾ | 0.60 | 0.70 |
| Si max. | 0.50 | 0.35 | 0.35 | 0.35 |
| P max. | 0.035 | 0.035 | 0.035 | 0.035 |
| S max. | 0.035 | 0.035 | 0.035 | 0.035 |
| Al (acid soluble min) | - | - | 0.015 ⁽⁵⁾⁽⁶⁾ | 0.015 ⁽⁶⁾ |

**t = thickness**

**Notes:**
1. Grade A sections up to a thickness of 12.5 mm may be accepted in rimmed steel subject to the special approval of the Classification Society.
2. Max. 0.23% for sections.
3. When Grade B steel is impact tested the minimum manganese content may be reduced to 0.60%.
4. When any grade of steel is supplied in the thermo-mechanically rolled condition variations in the specified chemical composition may be allowed or required by the Classification Society.
5. For Grade D steel over 25 mm thick.
6. For Grade D steel over 25 mm thick and Grade E steel the total aluminium content may be determined instead of acid soluble content. In such cases the total aluminium content is to be not less than 0.020%. A maximum aluminium content may also be specified by the Classification Society. Other suitable grain refining elements may be used subject to the special approval of the Classification Society.
7. The Classification Society may limit the amount of residual elements which may have an adverse effect on the working and use of the steel, e.g. copper and tin.
8. Where additions of any other element have been made as part of the steelmaking practice, the content is to be indicated.

---

### Table 2 Chemical composition and deoxidation practice for higher strength steels

| Grade ⁽¹⁾ | A32, A36, A40 | D32, D36, D40 | E32, E36, E40 | F32, F36, F40 |
| :--- | :--- | :--- | :--- | :--- |
| **Deoxidation Practice** | | | killed and fine grain treated | |
| **Chemical Composition %⁽⁵⁾⁽⁷⁾ (ladle samples)** | | | | |
| C max. | 0.18 | | | 0.16 |
| Mn | 0.90 – 1.60 ⁽²⁾ | | | 0.90 – 1.60 |
| Si max. | 0.50 | | | 0.50 |
| P max. | 0.035 | | | 0.025 |
| S max. | 0.035 | | | 0.025 |
| Al (acid soluble min) | 0.015 ⁽³⁾⁽⁴⁾ | | | 0.015 ⁽³⁾⁽⁴⁾ |
| Nb | 0.02 – 0.05 ⁽⁴⁾ | | total: 0.12 max. | 0.02 – 0.05 ⁽⁴⁾ | total: 0.12 max. |
| V | 0.05 – 0.10 ⁽⁴⁾ | | | 0.05 – 0.10 ⁽⁴⁾ | |
| Ti max. | 0.02 | | | 0.02 | |
| Cu max. | 0.35 | | | 0.35 | |
| Cr max. | 0.20 | | | 0.20 | |
| Ni max. | 0.40 | | | 0.80 | |
| Mo max. | 0.08 | | | 0.08 | |
| N max. | - | | | 0.009 (0.012 if Al is present) | |
| Carbon Equivalent ⁽⁶⁾ | | | | | |

**Notes:**
1. The letter “H” may be added either in front or behind the grade mark e.g. HA 32 or AH 32.
2. Up to a thickness of 12.5 mm the minimum manganese content may be reduced to 0.70%.
3. The total aluminium content may be determined instead of the acid soluble content. In such cases the total aluminium content is to be not less than 0.020%.
4. The steel is to contain aluminium, niobium, vanadium or other suitable grain refining elements, either singly or in any combination. When used singly the steel is to contain the specified minimum content of the grain refining element. When used in combination, the specified minimum content of a fine graining element is not applicable.
5. When any grade of higher strength steel is supplied in the thermo-mechanically rolled condition variations in the specified chemical composition may be allowed or required by the Classification Society.
6. When required, the carbon equivalent value is to be calculated from the ladle analysis using the following formula:
   $Ceq = C + \frac{Mn}{6} + \frac{Cr + Mo + V}{5} + \frac{Ni + Cu}{15} (\%)$
   This formula is applicable only to steels which are basically of the carbon-manganese type and gives a general indication of the weldability of the steel.
7. Where additions of any other element have been made as part of the steelmaking practice, the content is to be indicated.

**4.3** For TM (TMCP) steels the following special requirements apply:
(i) The carbon equivalent value is to be calculated from the ladle analysis using the following formula and to comply with the requirements of Table 3;
$Ceq = C + \frac{Mn}{6} + \frac{Cr + Mo + V}{5} + \frac{Ni + Cu}{15} (\%)$
(ii) The following formula (cold cracking susceptibility) may be used for evaluating weldability instead of the carbon equivalent at the discretion of the Classification Society;
$Pcm = C + \frac{Si}{30} + \frac{Mn}{20} + \frac{Cu}{20} + \frac{Ni}{60} + \frac{Cr}{20} + \frac{Mo}{15} + \frac{V}{10} + 5B \%$

In such cases the cold cracking susceptibility value required may be specified by the Classification Society.

---

### Table 3 Carbon equivalent for higher strength steels up to 100 mm in thickness produced by TM

| Grade | Carbon Equivalent, max. (%) ⁽¹⁾ | |
| :--- | :--- | :--- |
| | **t ≤ 50** | **50 < t ≤ 100** |
| A32, D32, E32, F32 | 0.36 | 0.38 |
| A36, D36, E36, F36 | 0.38 | 0.40 |
| A40, D40, E40, F40 | 0.40 | 0.42 |

**t: thickness (mm)**

**Notes:**
(1) It is a matter for the manufacturer and shipbuilder to mutually agree in individual cases as to whether they wish to specify a more stringent carbon equivalent.

## 5. Condition of Supply

**5.1** All materials are to be supplied in a condition complying with the appropriate requirements of Tables 4 and 5.

### Table 4 Condition of supply for normal strength steels ⁽¹⁾

| Grades | Thickness | Condition of Supply |
| :--- | :--- | :--- |
| A | ≤ 50 mm | Any |
| | > 50 mm ≤ 100 mm | Normalized, controlled rolled or thermo-mechanically rolled ⁽²⁾ |
| B | ≤ 50 mm | Any |
| | > 50 mm ≤ 100 mm | Normalized, controlled rolled or thermo-mechanically rolled ⁽²⁾ |
| D | ≤ 35 mm | Any |
| | > 35 mm ≤ 100 mm | Normalized, controlled rolled or thermo-mechanically rolled ⁽³⁾ |
| E | ≤ 100 mm | Normalized or thermo-mechanically rolled ⁽³⁾ |

**Notes:**
(1) These conditions of supply and the impact test requirements are summarised in Table 8.
(2) Subject to the special approval of the Classification Society, Grades A and B steel plates may be supplied in the as rolled condition - see W11.14.2 (ii).
(3) Subject to the special approval of the Classification Society, sections in Grade D steel may be supplied in the as rolled condition provided satisfactory results are consistently obtained from Charpy V-notch impact tests. Similarly sections in Grade E steel may be supplied in the as rolled or controlled rolled condition. The frequency of impact tests is to be in accordance with W11.14.2 (ii) and W11.14.3 (iii) respectively.

---

### Table 5 Condition of supply for higher strength steels ⁽¹⁾

| Grades | Grain Refining Elements Used | Thickness | Condition of Supply |
| :--- | :--- | :--- | :--- |
| A32, A36 | Nb and/or V | ≤ 12.5 mm | Any |
| | | > 12.5 mm ≤ 100 mm | Normalized, controlled rolled or thermo-mechanically rolled ⁽³⁾ |
| | Al alone or with Ti | ≤ 20 mm | Any |
| | | > 20 mm ≤ 35 mm | Any, as rolled subject to special approval of the Classification Society ⁽²⁾ |
| | | > 35 mm ≤ 100 mm | Normalized, controlled rolled or thermo-mechanically rolled ⁽³⁾ |
| A40 | Any | ≤ 12.5 mm | Any |
| | | > 12.5 mm ≤ 50 mm | Normalized, controlled rolled or thermo-mechanically rolled |
| | | > 50 mm ≤ 100 mm | Normalized, thermo-mechanically rolled or quenched and tempered |
| D32, D36 | Nb and/or V | ≤ 12.5 mm | Any |
| | | > 12.5 mm ≤ 100 mm | Normalized, controlled rolled or thermo-mechanically rolled ⁽³⁾ |
| | Al alone or with Ti | ≤ 20 mm | Any |
| | | > 20 mm ≤ 25 mm | Any, as rolled subject to special approval of the Classification Society ⁽²⁾ |
| | | > 25 mm ≤ 100 mm | Normalized, controlled rolled or thermo-mechanically rolled ⁽³⁾ |
| D40 | Any | ≤ 50 mm | Normalized, controlled rolled or thermo-mechanically rolled |
| | | > 50 mm ≤ 100 mm | Normalized, thermo-mechanically rolled or quenched and tempered |
| E32, E36 | Any | ≤ 50 mm | Normalized or thermo-mechanically rolled ⁽³⁾ |
| | | > 50 mm ≤ 100 mm | Normalized, thermo-mechanically rolled |
| E40 | Any | ≤ 50 mm | Normalized, thermo-mechanically rolled or quenched and tempered |
| | | > 50 mm ≤ 100 mm | Normalized, thermo-mechanically rolled or quenched and tempered |
| F32, F36, F40 | Any | ≤ 50 mm | Normalized, thermo-mechanically rolled or quenched and tempered ⁽⁴⁾ |
| | | > 50 mm ≤ 100 mm | Normalized, thermo-mechanically rolled or quenched and tempered |

**Notes:**
(1) These conditions of supply and the requirements for impact tests are summarised in Table 9.
(2) The frequency of impact tests is to be in accordance with W11.14.2 (ii).
(3) Subject to the special approval of the Classification Society, sections in Grades A32, A36, D32 and D36 steels may be supplied in the as rolled condition provided satisfactory results are consistently obtained from Charpy V-notch impact tests. Similarly sections in Grades E32 and E36 steels maybe supplied in the as rolled or controlled rolled condition. The frequency of impact tests is to be in accordance with W11.14.2 (ii) and W11.14.2 (iii) respectively.
(4) Subject to the special approval of the Classification Society, sections in Grades F32 and F36 steels may be supplied in the controlled rolled condition. The frequency of impact tests is to be in accordance with W11.14.3 (iii).

---

## 6. Mechanical Properties

**6.1** For tensile test either the upper yield stress (ReH) or where ReH cannot be determined, the 0.2 percent proof stress (Rp 0.2) is to be determined and the material is considered to comply with the requirements if either value meets or exceeds the specified minimum value for yield strength (Re).

**6.2** The results obtained from tensile tests are to comply with the appropriate requirements of Tables 6 and 7.

### Table 6 Mechanical properties for normal strength steels

| Grade | Yield Strength ReH (N/mm²) min | Tensile Strength Rm (N/mm²) | Elongation (5.65 √S₀) A₅ (%) | Test Temp. °C | Impact Test Average Impact Energy (J) min | | | | | |
| :--- | :--- | :--- | :--- | :--- | :--- | :--- | :--- | :--- | :--- | :--- | :--- |
| | | | | | **t ≤ 50** | | **50 < t ≤ 70** | | **70 < t ≤ 100** | |
| | | | | | **Long⁽³⁾** | **Trans⁽³⁾** | **Long⁽³⁾** | **Trans⁽³⁾** | **Long⁽³⁾** | **Trans⁽³⁾** |
| A | 235 | 400/520 ⁽¹⁾ | 22 ⁽²⁾ | +20 | - | - | 34 ⁽⁵⁾ | 24 ⁽⁵⁾ | 41 ⁽⁵⁾ | 27 ⁽⁵⁾ |
| B | 235 | 400/520 | 22 ⁽²⁾ | 0 | 27 ⁽⁴⁾ | 20 ⁽⁴⁾ | 34 | 24 | 41 | 27 |
| D | 235 | 400/520 | 22 ⁽²⁾ | -20 | 27 | 20 | 34 | 24 | 41 | 27 |
| E | 235 | 400/520 | 22 ⁽²⁾ | -40 | 27 | 20 | 34 | 24 | 41 | 27 |

**t: thickness (mm)**

**Notes:**
(1) For all thicknesses of Grade A sections the upper limit for the specified tensile strength range may be exceeded at the discretion of the Classification Society.
(2) For full thickness flat tensile test specimens with a width of 25 mm and a gauge length of 200mm the elongation is to comply with the following minimum values:

| Thickness mm | ≤ 5 | > 5 ≤ 10 | > 10 ≤ 15 | > 15 ≤ 20 | > 20 ≤ 25 | > 25 ≤ 30 | > 30 ≤ 40 | > 40 ≤ 50 |
| :--- | :---: | :---: | :---: | :---: | :---: | :---: | :---: | :---: |
| Elongation % | 14 | 16 | 17 | 18 | 19 | 20 | 21 | 22 |

(3) See paragraph W11.6.3.
(4) Charpy V-notch impact tests are generally not required for Grade B steel with thickness of 25 mm or less.
(5) Impact tests for Grade A over 50 mm thick are not required when the material is produced using fine grain practice and furnished normalised. TM rolling may be accepted without impact testing at the discretion of the Society.

---

### Table 7 Mechanical properties for higher strength steels

| Grade | Yield Strength ReH (N/mm²) min | Tensile Strength Rm (N/mm²) | Elongation (5.65 √S₀) A₅ (%) | Test Temp. °C | Impact Test Average Impact Energy (J) min | | | | | |
| :--- | :--- | :--- | :--- | :--- | :--- | :--- | :--- | :--- | :--- | :--- | :--- |
| | | | | | **t ≤ 50** | | **50 < t ≤ 70** | | **70 < t ≤ 100** | |
| | | | | | **Long⁽²⁾** | **Trans⁽²⁾** | **Long⁽²⁾** | **Trans⁽²⁾** | **Long⁽²⁾** | **Trans⁽²⁾** |
| A32 | 315 | 440/570 | 22 ⁽¹⁾ | 0 | 31 ⁽³⁾ | 22 ⁽³⁾ | 38 | 26 | 46 | 31 |
| D32 | 315 | 440/570 | 22 ⁽¹⁾ | -20 | 31 | 22 | 38 | 26 | 46 | 31 |
| E32 | 315 | 440/570 | 22 ⁽¹⁾ | -40 | 31 | 22 | 38 | 26 | 46 | 31 |
| F32 | 315 | 440/570 | 22 ⁽¹⁾ | -60 | 31 | 22 | 38 | 26 | 46 | 31 |
| A36 | 355 | 490/630 | 21 ⁽¹⁾ | 0 | 34 ⁽³⁾ | 24 ⁽³⁾ | 41 | 27 | 50 | 34 |
| D36 | 355 | 490/630 | 21 ⁽¹⁾ | -20 | 34 | 24 | 41 | 27 | 50 | 34 |
| E36 | 355 | 490/630 | 21 ⁽¹⁾ | -40 | 34 | 24 | 41 | 27 | 50 | 34 |
| F36 | 355 | 490/630 | 21 ⁽¹⁾ | -60 | 34 | 24 | 41 | 27 | 50 | 34 |
| A40 | 390 | 510/660 | 20 ⁽¹⁾ | 0 | 39 | 26 | 46 | 31 | 55 | 37 |
| D40 | 390 | 510/660 | 20 ⁽¹⁾ | -20 | 39 | 26 | 46 | 31 | 55 | 37 |
| E40 | 390 | 510/660 | 20 ⁽¹⁾ | -40 | 39 | 26 | 46 | 31 | 55 | 37 |
| F40 | 390 | 510/660 | 20 ⁽¹⁾ | -60 | 39 | 26 | 46 | 31 | 55 | 37 |

**t: thickness (mm)**

**Notes:**
(1) For full thickness flat tensile test specimens with a width of 25mm and a gauge length of 200 mm the elongation is to comply with the following minimum values:

| Thickness (mm) | Grade | ≤ 5 | > 5 ≤ 10 | > 10 ≤ 15 | > 15 ≤ 20 | > 20 ≤ 25 | > 25 ≤ 30 | > 30 ≤ 40 | > 40 ≤ 50 |
| :--- | :--- | :---: | :---: | :---: | :---: | :---: | :---: | :---: | :---: |
| Elongation % | A32, D32, E32 & F32 | 14 | 16 | 17 | 18 | 19 | 20 | 21 | 22 |
| | A36, D36, E36 & F36 | 13 | 15 | 16 | 17 | 18 | 19 | 20 | 21 |
| | A40, D40, E40 & F40 | 12 | 14 | 15 | 16 | 17 | 18 | 19 | 20 |

(2) See paragraph W11.6.3.
(3) For Grades A32 and A36 steels a relaxation in the number of impact tests for acceptance purposes may be permitted by special agreement with the Classification Society provided that satisfactory results are obtained from occasional check tests.

**6.3** Minimum average energy values are specified for Charpy V-notch impact test specimens taken in either the longitudinal or transverse directions (see W11.13.2). Generally only longitudinal test specimens need to be prepared and tested except for special applications where transverse test specimens may be required by the purchaser or the Classification Society. Transverse test results are to be guaranteed by the supplier.

The tabulated values are for standard specimens 10 mm x 10 mm. For plate thicknesses less than 10 mm, impact test may be waived at the discretion of the Classification Society or sub-size specimens, as specified in UR W2, may be used.

**6.4** The average value obtained from one set of three impact tests is to comply with the requirements given in Tables 6 and 7. One individual value only may be below the specified average value provided it is not less than 70% of that value.

**6.5** Generally, impact tests are not required when the nominal plate thickness is less than 6 mm.

---

## 7. Surface quality

**7.1** The steel is to be free from surface defects prejudicial to the use of the material for the intended application.
The finished material is to have a surface quality in accordance with a recognized standard such as EN 10163 parts 1, 2 and 3, or an equivalent standard accepted by the Classification Society, unless otherwise specified in this section.

**7.2** The responsibility for meeting the surface finish requirements rests with the manufacturer of the material, who is to take the necessary manufacturing precautions and is to inspect the products prior to delivery. At that stage, however, rolling or heat treatment scale may conceal surface discontinuities and defects. If, during the subsequent descaling or working operations, the material is found to be defective, the Classification Society may require materials to be repaired or rejected.

**7.2.1** The surface quality inspection method shall be in accordance with recognized national or international standards agreed between purchaser and manufacturer, accepted by the Classification Society.

**7.2.2** If agreed by the manufacturer and purchaser, steel may be ordered with improved surface finish over and above these requirements.

**7.3 Acceptance Criteria**

**7.3.1 Imperfections**
Imperfections of a harmless nature, for example pitting, rolled-in scale, indentations, roll marks, scratches and grooves, regarded as being inherent of the manufacturing process, are permissible irrespective of their number, provided the maximum permissible limits of Class A of EN 10163-2 or limits specified in a recognized equivalent standard accepted by the Classification Society, are not exceeded and the remaining plate or wide flat thickness remains within the average allowable minus thickness tolerance specified in UR W13. Total affected area with imperfection not exceeding the specified limits are not to exceed 15 % of the total surface in question.

**7.3.2 Defects**
Affected areas with imperfections with a depth exceeding the limits of Class A of EN 10163-2 or the maximum permissible limits specified in a recognized equivalent standard accepted by the Classification Society, shall be repaired irrespective of their number.

Cracks, injurious surface flaws, shells (over lapping material with non-metallic inclusion), sand patches, laminations and sharp edged seams (elongated defects) visually evident on surface and/or edge of plate are considered defects, which would impair the end use of the product and which require rejection or repair, irrespective of their size and number.

**7.4 Repair**

**7.4.1 Grinding repair**
Grinding may be applied provided all the conditions below are adhered to:
(a) The nominal product thickness will not be reduced by more than 7% or 3 mm, whichever is the less.
(b) Each single ground area does not exceed 0,25 m².
(c) All ground areas do not exceed 2% of the total surface in question.
(d) Ground areas lying in a distance less than their average breadth to each other are to be regarded as one single area.
(e) Ground areas lying opposite each other on both surfaces shall not decrease the product thickness by values exceeding the limits as stated under (a).

Defects or unacceptable imperfections are to be completely removed by grinding and the remaining plate or wide flat thickness shall remain within the average allowable minus thickness tolerance specified in UR W13. The ground areas shall be a smooth transition to the surrounding surface of the product. Complete elimination of the defect is to be verified by magnetic particle or by liquid penetrant testing.

**7.4.2 Welding repair**
Weld repair procedures and the method are to be reported and be approved by the Classification Societies. Repair of defects such as unacceptable imperfections, cracks, shells or seams shall be followed by magnetic particle or liquid penetrant testing.

Local defects which cannot be repaired by grinding as stated in 7.4.1 may be repaired by welding with the agreement of the Classification Society subject to the following conditions:
(a) Any single welded area shall not exceed 0,125 m² and the sum of all areas shall not exceed 2% of the surface side in question.
(b) The distance between two welded areas shall not be less than their average width.
(c) The weld preparation shall not reduce the thickness of the product below 80% of the nominal thickness. For occasional defects with depths exceeding the 80% limit, special consideration at the Surveyor’s discretion will be necessary.
(d) If weld repair depth exceeds 3 mm, UT may be requested by the Classification Society. If required, UT shall be carried out in accordance with an approved procedure.
(e) The repair shall be carried out by qualified welders using an approved procedure for the appropriate steel grade. The electrodes shall be of low hydrogen type and shall be dried in accordance with the manufacturer’s requirements and protected against rehumidification before and during welding.

**7.5** The surface quality and condition requirement herein are not applied to products in forms of bars and tubulars, which will be subject to manufacturers’ conformance standards.

## 8. Internal soundness

**8.1** If plates and wide flats are ordered with ultrasonic inspection, this is to be made in accordance with an accepted standard at the discretion of the Classification Society.

**8.2** Verification of internal soundness is the responsibility of the manufacturer. The acceptance of internal soundness by the Classification Society’s surveyor shall not absolve the manufacturer from this responsibility.

---

## 9. Tolerances

**9.1** Unless otherwise agreed or specially required the thickness tolerances in Unified Requirement W13 "Thickness tolerances of steel plates and wide flats" are applicable.

## 10. Identification of Materials

**10.1** The steelmaker is to adopt a system for the identification of ingots, slabs and finished pieces which will enable the material to be traced to its original cast.

**10.2** The Surveyor is to be given full facilities for so tracing the material when required.

## 11. Testing and Inspection

**11.1 Facilities for Inspection**
The manufacturer is to afford the Surveyor all necessary facilities and access to all relevant parts of the works to enable him to verify that the approved process is adhered to, for the selection of test materials, and the witnessing of tests, as required by the Rules, and for verifying the accuracy of the testing equipment.

**11.2 Testing Procedures**
The prescribed tests and inspections are to be carried out at the place of manufacture before dispatch. The test specimens and procedures are to be in accordance with Unified Requirement W2 “Test Specimens and Mechanical Testing Procedures for Materials”. All the test specimens are to be selected and stamped by the Surveyor and tested in his presence, unless otherwise agreed.

**11.3 Through Thickness Tensile Tests**
If plates and wide flats with thickness of 15 mm and over are ordered with through thickness properties, the through thickness tensile test in accordance with Unified Requirement W14 “Steel Plates and Wide Flats with Specified Minimum Through Thickness Properties (“Z” quality)” is to be carried out.

**11.4 Dimensions**
Verification of dimensions are the responsibility of the steel maker. The acceptance by the Classification Society’s Surveyor shall not absolve the steel maker from this responsibility.

## 12. Test Material

**12.1 Definitions**
(a) Piece: the term "piece" is understood to mean the rolled product from a single slab, billet or ingot if this is rolled directly into plates, sections or bars.
(b) Batch: a number of similar pieces presented as a group for acceptance tests.

**12.2 Test Samples**
(a) All material in a batch presented for acceptance tests is to be of the same product form e.g. plates, flats, sections, etc. from the same cast and in the same condition of supply.
(b) The test samples are to be fully representative of the material and, where appropriate, are not to be cut from the material until heat treatment has been completed.
(c) The test specimens are not to be separately heat treated in any way.
(d) Unless otherwise agreed the test samples are to be taken from the following positions:
(i) Plates and flats with a width ≥ 600 mm. The test samples are to be taken from one end at a position approximately midway between the axis in the direction of the rolling and the edge of the rolled product (see Fig. 1). Unless otherwise agreed the tensile test specimens are to be prepared with their longitudinal axes transverse to the final direction of rolling.
(ii) Flats with a width < 600 mm, bulb flats and other sections. The test samples are to be taken from one end at a position approximately one third from the outer edge (see Figs. 2, 3 and 4) or in the case of small sections, as near as possible to this position. In the case of channels, beams or bulb angles, the test samples may alternatively be taken from a position approximately one quarter of the width from the web centre line or axis (see Fig. 3). The tensile test specimens may be prepared with their longitudinal axes either parallel or transverse to the final direction of rolling.
(iii) Bars and other similar products. The test samples are to be taken so that the longitudinal axes of the test specimens are parallel to the direction of rolling and are as near as possible to the following:
– for non-cylindrical sections, at one third of the half diagonal from the outside,
– for cylindrical sections, at one third of the radius from the outside (see Fig. 6).

---

![Figure 1, 2, 3: Test sample positions for Plates and flats, Angles, and Channels](Test_Sample_Positions_123.png)
*Description: Diagrams showing test sample positions. Fig 1 shows a plate with samples at 1/4 and 1/2 thickness and midway between axis and edge. Fig 2 shows an angle with sample at 1/3 of the flange from the edge. Fig 3 shows a channel with samples at 1/4 and 1/3 positions.*

![Figure 4, 5, 6: Test sample positions for H-sections, Bulb flats, and Bars](Test_Sample_Positions_456.png)
*Description: Diagrams showing test sample positions. Fig 4 shows an H-section. Fig 5 shows a bulb flat with sample at 1/3 from the edge. Fig 6 shows a bar with sample at 1/3 of the radius/diagonal from the outside.*

## 13. Mechanical Test specimens

**13.1 Tensile Test Specimens**
The dimensions of the tensil test specimens are to be in accordance with Unified Requirement, W2. Generally for plates, wide flats and sections flat test specimens of full product thickness are to be used. Round test specimens may be used when the product thickness exceeds 40 mm or for bards and other similar products. Alternatively for small sizes of bars, etc. test specimens may consist of a suitable length of the full cross section of the product.

**13.2 Impact Test Specimens**
The impact test specimens are to be of the Charpy V-notch type cut with their edge within 2 mm from the “as rolled” surface with their longitudinal axes either parallel (indicated “Long” in Table 6 & 7) or transverse (indicated "Trans" in Tables 6 & 7) to the final direction of rolling of the material. The notch is to be cut in a face of the test specimen which was originally perpendicular to the rolled surface. The position of the notch is not to be nearer than 25 mm to a flame cut or sheared edge (see also W11.6.3). Where the product thickness exceeds 40 mm, the impact test specimens are to be taken with their longitudinal axis at a quarter thickness position.

## 14. Number of Test Specimens

**14.1 Number of Tensile Tests**
For each batch presented, except where specially agreed by the Classification Society, one tensile test is to be made from one piece unless the weight of finished material is greater than 50 tonnes or fraction thereof. Additionally tests are to be made for every variation of 10 mm in the thickness or diameter of products from the same cast.

**14.2 Number of Impact Tests (except for Grades E, E32, E36, E40, F32, F36 and F40), see Tables 8 & 9.**
(i) Except where otherwise specified or specially agreed by the Classification Society, for each batch presented, at least one set of three Charpy V-notch test specimens is to be made from one piece unless the weight of finished material is greater than 50 tonnes, in which case one extra set of three test specimens is to be made from a different piece from each 50 tonnes or fraction thereof. When steel plates except for Grade A steel over 50 mm in thickness is supplied in the controlled rolled condition, the frequency of impact test is to be made from a different piece from each 25 tonnes or fraction thereof.
(ii) For steel plates of Grades A40 and D40 with thickness over 50 mm in normalized or TM condition, one set of impact test specimens is to be taken from each batch of 50 tonnes or fraction thereof. For those in QT condition, one set of impact test specimens is to be taken from each length as heat treated.
(iii) When, subject to the special approval of the Classification Society, material is supplied in the as rolled condition, the frequency of impact tests is to be increased to one set from each batch of 25 tonnes or fraction thereof. Similarly Grade A steel over 50 mm in thickness may be supplied in the as rolled condition. In such case one set of three Charpy V-notch test specimens is to be taken from each batch of 50 tonnes or fraction thereof.
(iv) The piece selected for the preparation of the test specimens is to be the thickest in each batch.

**14.3 Number of Impact Tests (Grades E, E32, E36, E40, F32, F36 and F40).**
