Repository: kimghw/ontology_iacs

File: UR_MD/KOR/UR_W/ur-w22rev6.md (part 1 of 2)
# W22 Offshore Mooring Chain

(1993)
(Rev.1 1997)
(Rev.2 July 1999)
(Rev.3 May 2004)
(Rev.4 Sept 2006)
(Rev.5 Dec 2009)
(Corr.1 June 2011)
(Rev.6 June 2016)

## 1 GENERAL REQUIREMENTS

### 1.1 Scope

1.1.1 These requirements apply to the materials, design, manufacture and testing of offshore mooring chain and accessories intended to be used for applications such as: mooring of mobile offshore units, mooring of floating production units, mooring of offshore loading systems and mooring of gravity based structures during fabrication.

1.1.2 Mooring equipment covered are common stud and studless links, connecting common links (splice links), enlarged links, end links, detachable connecting links (shackles), end shackles, subsea connectors, swivels and swivel shackles.

1.1.3 Studless link chain is normally deployed only once, being intended for long-term permanent mooring systems with pre-determined design life.

1.1.4 Requirements for chafing chain for single point mooring arrangements are given in Appendix A.

### 1.2 Chain grades

1.2.1 Depending on the nominal tensile strength of the steels used for manufacture, chains are to be subdivided into five grades, i.e.: R3, R3S, R4, R4S and R5.

1.2.2 Manufacturers propriety specifications for R4S and R5 may vary subject to design conditions and the acceptance of the Classification Society.

1.2.3 Each Grade is to be individually approved. Approval for a higher grade does not constitute approval of a lower grade. If it is demonstrated to the satisfaction of the Classification Society that the higher and lower grades are produced to the same manufacturing procedure using the same chemistry and heat treatment, consideration will be given to qualification of a lower grade by a higher. The parameters applied during qualification are not to be modified during production.

---

**Note:**

1. This UR is to be uniformly implemented by IACS Societies on offshore units and single point moorings contracted for construction on or after 1 July 2011 and when the application for certification of mooring chains and accessories is dated on or after 1 July 2011.
2. Rev.6 of this UR is to be uniformly implemented by IACS Societies on offshore units and single point moorings contracted for construction on or after 1 July 2017 and when the application for certification of mooring chains and accessories is dated on or after 1 July 2017.
3. The “contracted for construction” date means the date on which the contract to build the vessel is signed between the prospective owner and the shipbuilder. For further details regarding the date of “contract for construction”, refer to IACS Procedural Requirement (PR) No. 29.

### 1.3 Approval of chain manufacturers

1.3.1 Offshore mooring chains are to be manufactured only by works approved by the Classification Society. For this purpose approval tests are to be carried out, the scope of which is to include proof and breaking load tests, measurements and mechanical tests including fracture mechanics tests.

1.3.2 Manufacturers are to submit for review and approval the sequence of operations from receiving inspection to shipment and details of the following manufacturing processes:

a) Bar heating and bending including method, temperatures, temperature control and recording,
b) Flash welding including current, force, time and dimensional variables as well as control and recording of parameters, maintenance procedure and programme for welding machine,
c) Flash removal including method and inspection,
d) Stud insertion method, for stud link chain,
e) Heat treatment including furnace types, means of specifying, controlling and recording of temperature and chain speed and allowable limits, quenching bath and agitation, cooling method after exit,
f) Proof and break loading including method/machine, means of horizontal support (if applicable), method of measurement and recording,
g) Non-destructive examination procedures,
h) The manufacturer’s surface quality requirement of mooring components is to be submitted.
i) The manufacturer’s procedure for removing and replacing defective links without heat treatment of the entire chain.

1.3.3 For initial approval CTOD tests are to be carried out on the particular IACS mooring grade of material. CTOD tests are to be tested in accordance with a recognized standard such as BS 7448 Part 1 & BS EN ISO 15653:2010. The CTOD test piece is to be a standard 2 x 1 single edge notched bend piece, test location as shown in Figure 1. The notch of the CTOD specimen is to be located as close to the surface as practicable. The minimum cross section of the test piece shall be 50 x 25mm for chain diameters less than 120mm, and 80 x 40mm for diameters 120mm and above. CTOD specimens are to be taken from both the side of the link containing the weld and from the opposite side. Three links are to be selected for testing, a total of six CTOD specimens. The tests are to be taken at minus 20º C and the lowest CTOD of each set of 3 specimens shall meet the minimum values indicated below in table 1:

**Table 1: Minimum CTOD test values for chain type**

| Chain Type | R3 in mm (BM) | R3 in mm (WM) | R3S in mm (BM) | R3S in mm (WM) | R4 in mm (BM) | R4 in mm (WM) | R4S & R5 in mm (BM) | R4S & R5 in mm (WM) |
| :--- | :--- | :--- | :--- | :--- | :--- | :--- | :--- | :--- |
| Stud link | 0.20 | 0.10 | 0.22 | 0.11 | 0.24 | 0.12 | 0.26 | 0.13 |
| Studless | 0.20 | 0.14 | 0.22 | 0.15 | 0.24 | 0.16 | 0.26 | 0.17 |

1.3.4 Calibration of furnaces shall be verified by measurement and recording of a calibration test piece with dimensions equivalent to the maximum size of link manufactured. The manufacturer shall submit a procedure for furnace temperature surveys which shall include the following requirements: The temperature uniformity of furnaces is to be surveyed whenever approval of manufacturer is requested and at least annually during normal operating conditions. Furnaces are to be checked by conveying a monitoring link instrumented with two thermocouples through the furnaces at representative travel speed. One thermocouple shall be attached to the surface of the straight part and one thermocouple shall be imbedded in a drilled hole located at the mid thickness position of the straight part of the calibration block. The time-temperature curves shall show that the temperatures throughout the cross section and the soaking times are within specified limits as given in the heat treatment procedure.

1.3.5 For R4S and R5 chain and accessories, prior to approval, the manufacturer is to have undertaken experimental tests or have relevant supporting data to develop the chain and accessory material. The tests and data may include: fatigue tests, hot ductility tests (no internal flaws are to develop whilst bending in the link forming temperature range), welding parameter research, heat treatment study, strain age resistance, temper embrittlement study, stress corrosion cracking (SCC) data and hydrogen embrittlement (HE) study, using slow strain test pieces in hydrated environments. Reports indicating the results of experimental tests are to be submitted.

![Figure 1: Location of CTOD test specimens for chain showing the weld side and non-weld side of a link with notch locations](image_description)

### 1.4 Approval of quality system at chain and accessory manufacturers

1.4.1 Chain and accessory manufacturers are to have a documented and effective quality system approved by the Classification Society. The provision of such a quality system is required in addition to, and not in lieu of, the witnessing of tests by a Surveyor as specified in Sections 2 to 5 of this Unified Requirement.

### 1.5 Approval of steel mills; Rolled Bar

1.5.1 Bar materials intended for chain and accessories are to be manufactured only by works approved by the Classification Society. The approval is limited to a nominated supplier of bar material. If a chain manufacturer wishes to use material from a number of suppliers, separate approval tests must be carried out for each supplier.

1.5.2 Approval will be given only after successful testing of the completed chain. Each Grade is to be individually approved. Approval for a higher grade does not constitute approval of a lower grade. If it is demonstrated to the satisfaction of the Classification Society that the higher and lower grades are produced to the same manufacturing procedure using the same chemistry and heat treatment, consideration will be given to qualification of a lower grade by a higher. The parameters applied during qualification are not to be modified during production. The approval will normally be limited up to the maximum diameter equal to that of the chain diameter tested. The rolling reduction ratio is to be recorded and is to be at least 5:1 for R3, R3S, R4, R4S and R5. The rolling reduction ratio used in production can be higher, but should not be lower than that qualified.

1.5.3 The steelmaker is to submit a specification of the chemical composition of the bar material, which must be approved by the Classification Society and by the chain manufacturer. The steel maker is to confirm by analysis and testing that the specification is met. For Grade R4, R4S and R5 chain the steel shall contain a minimum of 0.20 per cent molybdenum.

1.5.4 A heat treatment sensitivity study simulating chain production conditions shall be applied in order to verify mechanical properties and establish limits for temperature and time combinations. All test details and results are to be submitted to the Classification Society.

1.5.5 The bar manufacturer is to provide evidence that the manufacturing process produces material that is resistant to strain ageing, temper embrittlement and for R3S, R4, R4S and R5, hydrogen embrittlement. All test details and results are to be submitted to the Classification Society.

### 1.6 Approval of forges and foundries; Accessories

1.6.1 Forges and foundries intending to supply finished or semi-finished accessories are to be approved by the Classification Society. A description of manufacturing processes and process controls is to be submitted to the Classification Society. The scope of approval is to be agreed with the Classification Society. The approval is to be limited to a nominated supplier of forged or cast material. If an accessory manufacturer wishes to use material from a number of suppliers, a separate approval must be carried out for each supplier.

1.6.2 Approval will be given only after successful testing of the completed accessory. Approval for a higher grade does not constitute approval of a lower grade. If it is demonstrated to the satisfaction of the Classification Society that the higher and lower grades are produced to the same manufacturing procedure using the same steel specification, supplier and heat treatment, consideration will be given to qualification of a lower grade by a higher. The approval will normally be limited to the type of accessory and the IACS designated mooring grade of material up to the maximum diameter or thickness equal to that of the completed accessory used for qualification unless otherwise agreed by the Classification Society. However for the different accessories that have the same geometry, the tests for initial approval are to be carried out on the one having the lowest reduction ratio. Qualification of accessory pins to maximum diameters is also required. Individual accessories of complex geometries will be subject to the Classification Society requirements.

1.6.3 For forgings – Forgings are to have wrought microstructure and the minimum reduction ratio is to be 3 to 1. The forging reduction ratio, used in the qualification tests, from cast ingot/slab to forged component is to be recorded. The forging reduction ratio used in production can be higher, but should not be lower than that qualified. The degree of upsetting during qualification is to be recorded and maintained during production. Heat cycling during forging and reheating is to be monitored by the manufacturer and recorded in the forging documentation. The manufacturer is to have a maintenance procedure and schedule for dies and tooling which shall be submitted to the Classification Society.

1.6.4 The forge or foundry is to submit a specification of the chemical composition of the forged or cast material, which must be approved by the Classification Society. For Grade R4, R4S and R5 chain the steel should contain a minimum of 0.20 per cent molybdenum.

1.6.5 Forges and foundries are to provide evidence that the manufacturing process produces material that is resistant to strain ageing, temper embrittlement and for R4S and R5 grades, hydrogen embrittlement. A heat treatment sensitivity study simulating accessory production conditions shall be applied in order to verify mechanical properties and establish limits for temperature and time combinations. (Cooling after tempering shall be appropriate to avoid temper embrittlement). All test details and results are to be submitted to the Classification Society.

1.6.6 For initial approval CTOD tests are to be carried out on the particular IACS mooring grade of material. Three CTOD tests are to be tested in accordance with a recognized standard such as BS 7448 Part 1 & BS EN ISO 15653:2010. For rectangular accessories, the CTOD test piece is to be a standard 2 x 1 single edge notched bend specimen of thickness equal to full thickness of material to be tested. Subsized specimens can be used subject to approval of the Classification Society. For circular geometries, the minimum cross section of the test piece shall be 50 x 25mm for accessory diameters less than 120mm, and 80 x 40mm for diameters 120mm and above. The notch of the CTOD specimen is to be located as close to the surface as practicable. The tests are to be taken at minus 20º C and the results submitted for review. The minimum values of each set of three specimens are to at least meet the requirements as indicated in table 2 (same as that of the studless chain material shown in table 1).

**Table 2: Minimum CTOD test values for accessories**

| Grade of Accessory | R3 in mm | R3S in mm | R4 in mm | R4S & R5 in mm |
| :--- | :--- | :--- | :--- | :--- |
| CTOD | 0.20 | 0.22 | 0.24 | 0.26 |

The geometry of accessories can vary. Figure 2 shows the CTOD location for circular and rectangular cross sections such as those of the D-shackle and accessories fabricated from rectangular sections. The orientation of the specimen shall consider the direction of the grain flow. Figure 2(b) shows two possible sampling positions for CTOD test specimens with notch orientation for rectangular type accessories.

![Figure 2: Location of CTOD test specimens: a) Circular type accessory (e.g. D-Type Shackle) and b) rectangular type accessory, B corresponds to the thickness of material, the grain flow is considered in the longitudinal direction X](image_description)

1.6.7 Calibration of furnaces shall be verified by measurement and recording of a calibration test piece with dimensions equivalent to the maximum size of link manufactured. Thermocouples are to be placed both on the surface and in a drilled hole located at the mid thickness position of the calibration block. The furnace dimensions shall be such as to allow the whole furnace charge to be uniformly heated to the necessary temperature. Temperature uniformity surveys of heat treatment furnaces for forged and cast components shall be carried out according to API Spec 6A/ISO 10423 Annex M or ASTM A991. The initial survey shall be carried out with maximum charge (load) in the furnace. Subsequent surveys shall be carried out annually and may be carried out with no furnace charge.

The quench bath maximum temperature and the maximum heat treatment transfer times from furnace to quench are to be established and documented. During production the established quenching parameters are to be followed and records are to be maintained of bath temperatures and transfer times.

1.6.8 For R4S and R5 refer to additional requirements in 1.3.5.

### 1.7 Approval of quality system at accessory manufacturers

1.7.1 Refer to 1.4.

## 2 MATERIALS

### 2.1 Scope

2.1.1 These requirements apply to rolled steels, forgings and castings used for the manufacture of offshore mooring chain and accessories.

### 2.2 Rolled steel bars

#### 2.2.1 Steel manufacture

2.2.1.1 The steels are to be manufactured by basic oxygen, electric furnace or such other process as may be specially approved. All steels are to be killed and fine grain treated. The austenitic grain size for R3, R3S and R4 is to be 6 or finer in accordance with ASTM E112 or equivalent grain size index in accordance to ISO 643. Measurements for circular sections are to be taken at 1/3 radius.

2.2.1.2 Steel for bars intended for R4S and R5 chain is to be vacuum degassed. The austenitic grain size is to be 6 or finer in accordance with ASTM E112 or equivalent grain size index in accordance to ISO 643. Measurements for circular sections are to be taken at 1/3 radius.

2.2.1.3 For R4S and R5 the following information is to be supplied by the bar manufacturer to the mooring chain manufacturer and the results included in the chain documentation:

a) Each heat is to be examined for non-metallic inclusions. The level of micro inclusions is to be quantified and assessed in accordance to the national/international standards; to be sure inclusion levels are acceptable for the final product.
b) A sample from each heat is to be macro etched according to ASTM E381 or equivalent, to be sure there is no injurious segregation or porosity.
c) Hardenability data, according to ASTM A255, or equivalent, is to be supplied with each heat.

#### 2.2.2 Chemical composition

2.2.2.1 For acceptance tests, the chemical composition of ladle samples of each heat is to be determined by the steel maker and is to comply with the approved specification.

#### 2.2.3 Mechanical tests

2.2.3.1 Bars of the same nominal diameter are to be presented for test in batches of 50 tonnes or fraction thereof from the same heat. Test specimens are to be taken from material heat treated in the same manner as intended for the finished chain.

2.2.3.2 Each heat of Grade R3S, R4, R4S and R5 is to be tested for hydrogen embrittlement. In case of continuous casting, test samples representing both the beginning and the end of the charge shall be taken. In case of ingot casting, test samples representing two different ingots shall be taken.

2.2.3.2.1 Two (2) tensile test specimens shall be taken from the central region of bar material which has been subjected to the heat treatment cycle intended to be used in production. A specimen with a diameter of 20 mm is preferred (consideration will be given to a diameter of 14 mm).

2.2.3.2.2 One of the specimens is to be tested within a maximum of 3 hours after machining (for a 14 mm diameter specimen, the time limit is 1½ hours). Where this is not possible, the specimen is to be immediately cooled to -60°C after machining and kept at that temperature for a maximum period of 5 days.

2.2.3.2.3 The second specimen is to be tested after baking at 250°C for 4 hours, alternatively 2 hours for 14 mm diameter specimen.

2.2.3.2.4 A slow strain rate < 0,0003 s⁻¹ must be used during the entire test, until fracture occurs (This is approximately 10 minutes for the 20 mm diameter specimen). Tensile strength, elongation and reduction of area are to be reported.

2.2.3.2.5 The acceptance requirement for the test is:
$Z_1 / Z_2 \ge 0.85$

where:
$Z_1$ = Reduction of area without baking
$Z_2$ = Reduction of area after baking

If the requirement $Z_1/Z_2 \ge 0.85$ is not achieved, the bar material may be subjected to a hydrogen degassing treatment after agreement with the Classification Society. New tests shall be performed after degassing.

2.2.3.3 For all grades, one tensile and three Charpy V-notch specimens are to be taken from each sample selected. The test specimens are to be taken at approx. one-third radius below the surface, as shown in Figure 3 and prepared in accordance with UR W2. The results of all tests are to be in accordance with the appropriate requirements of Table 3.

2.2.3.4 Re-test requirements for tensile and Charpy impact tests are detailed in UR W2.

2.2.3.5 Failure to meet the requirements will result in rejection of the batch represented unless it can be clearly attributable to improper simulated heat treatment.

**Table 3: Mechanical properties of offshore mooring chain and accessories**

| Grade | Yield stress N/mm² minimum (1) | Tensile strength N/mm² minimum (1) | Elongation % minimum | Reduction (3) of area % minimum | Charpy V-notch impact tests: Test temp °C (2) | Charpy V-notch impact tests: Avg energy J minimum | Avg energy flash weld J minimum |
| :--- | :--- | :--- | :--- | :--- | :--- | :--- | :--- |
| **R3** | 410 | 690 | 17 | 50 | 0 / -20 | 60 / 40 | 50 / 30 |
| **R3S** | 490 | 770 | 15 | 50 | 0 / -20 | 65 / 45 | 53 / 33 |
| **R4** | 580 | 860 | 12 | 50 | -20 | 50 | 36 |
| **R4S(4)** | 700 | 960 | 12 | 50 | -20 | 56 | 40 |
| **R5(4)** | 760 | 1000 | 12 | 50 | -20 | 58 | 42 |

**NOTES**
1. Aim value of yield to tensile ratio: 0.92 max.
2. At the option of the Classification Society the impact test of Grade R3 and R3S may be carried out at either 0°C or minus 20°C (See Table 3).
3. Reduction of area of cast steel is to be for Grades R3 and R3S: min. 40 %, for R4, R4S and R5: min. 35 %, cf. item 2.4.4.
4. Aim maximum hardness for R4S is HB330 and R5 HB340.

![Figure 3: Sampling of steel bars, forgings and castings showing the locations for tensile and impact test specimens at r/3](image_description)

#### 2.2.4 Dimensional tolerances

2.2.4.1 The diameter and roundness shall be within the tolerances specified in Table 4, unless otherwise agreed.

**Table 4: Dimensional tolerance of bar stock**

| Nominal diameter mm | Tolerance on diameter mm | Tolerance on roundness (dmax - dmin) mm |
| :--- | :--- | :--- |
| less than 25 | -0 + 1.0 | 0.6 |
| 25 - 35 | -0 + 1.2 | 0.8 |
| 36 - 50 | -0 + 1.6 | 1.1 |
| 51 - 80 | -0 + 2.0 | 1.5 |
| 81 - 100 | -0 + 2.6 | 1.95 |
| 101 - 120 | -0 + 3.0 | 2.25 |
| 121 - 160 | -0 + 4.0 | 3.00 |
| 161 - 222 | -0 + 5.0 | 4.00 |

#### 2.2.5 Non-destructive examination and repair

2.2.5.1 Non-destructive examination is to be performed in accordance with recognized Standards such as those indicated below or equivalent. Non-destructive examination procedures, together with rejection/acceptance criteria are to be submitted to the Classification Society.

Magnetic particle testing (MT) of bars:
- ASTM E1444 and ISO 9934

Magnetic Leakage Flux Testing (MLFT)-JIS Z2319

Eddy current testing (ET) of bars:
- ISO 15549

2.2.5.2 Manufacturers shall prepare written procedures for NDE. NDE personnel shall be qualified and certified according to ISO 9712, ACCP or equivalent. Personnel qualification to an employer or responsible agency based qualification scheme as SNT-TC-1A may be accepted if the employer's written practice is reviewed and found acceptable and the Level III is ASNT Level III, ISO 9712 Level III or ACCP Professional Level III and certified in the applicable method. NDE operators shall be qualified to at least level II.

2.2.5.3 The manufacturer shall ensure that 100 percent of bar material intended for either chain or fittings is subjected to ultrasonic examination at an appropriate stage of the manufacture to procedures approved by the Classification Society and to the acceptance criteria required. The bars shall be free of pipe, cracks and flakes. If the end length of the delivered bars is not subjected to UT then it must be agreed between the bar supplier and the chain manufacturer of what length of bar is to be removed from the ends. The details are to be documented in the approval of each bar supplier. Phased array UT procedures may be applied, subject to approval by the Classification Society.

2.2.5.4 100 percent of the bar material is to be examined by magnetic particle (MT) or eddy current (ET) or Magnetic Leakage Flux Testing (MLFT) methods. The bars shall be free of injurious surface imperfections such as seams, laps and rolled-in mill scale. Provided that their depth is not greater than 1% of the bar diameter, longitudinal discontinuities may be removed by grinding and blending to a smooth contour.

All bars supplied in a machined (peeled) condition shall be 100% visually inspected. The Classification Society may also require: 10% inspected with magnetic particle testing (MT) or eddy current testing (ET) or Magnetic Leakage Flux Testing (MLFT), for longitudinal imperfections. The maximum depth of peeling is to be agreed and documented in the approval of each supplier.

2.2.5.5 The frequency of NDE may be reduced at the discretion of the Classification Society provided it is verified by statistical means that the required quality is consistently achieved.

2.2.5.6 Weld repair of bar is not permitted.

#### 2.2.6 Marking

2.2.6.1 Each bar is to be stamped with the steel grade designation and the charge number (or a code indicating the charge number) on one of the end surfaces. Other marking methods may be accepted subject to agreement.

### 2.3 Forged steel

#### 2.3.1 Manufacture

2.3.1.1 Forged steels used for the manufacture of accessories must be in compliance with approved specifications and the submitted test reports approved by the Classification Society. Steel is to be manufactured by basic oxygen, electric furnace or such other process as may be specially approved. All steel is to be killed and fine grain treated. The austenitic grain size for R3, R3S and R4 is to be 6 or finer in accordance with ASTM E112 or equivalent grain size index in accordance to ISO 643. Measurements for circular sections are to be taken at 1/3 radius. Measurements for non-circular sections are to be taken at 1/4t.

2.3.1.2 Steel for forgings intended for R4S and R5 chain is to be vacuum degassed. The austenitic grain size is to be 6 or finer in accordance with ASTM E112 or equivalent grain size index in accordance to ISO 643. Measurements for circular sections are to be taken at 1/3 radius. Measurements for non-circular sections are to be taken at 1/4t.

2.3.1.3 For steel intended for R4S and R5 accessories the following information is to be supplied by the steel manufacturer to the mooring accessory manufacturer and the results included in the accessory documentation:

a) Each heat is to be examined for non-metallic inclusions. The level of micro inclusions is to be quantified and assessed in accordance with the national/international standards; to be sure inclusion levels are acceptable for the final product.
b) A sample from each heat is to be macro-etched according to ASTM E381 or equivalent, to be sure there is no injurious segregation or porosity.
c) Hardenability data, according to ASTM A255, or equivalent, is to be supplied with each heat.

#### 2.3.2 Chemical composition (See 2.2.2)

#### 2.3.3 Heat treatment

2.3.3.1 Finished forgings are to be properly heat treated in compliance with specifications submitted and approved.

#### 2.3.4 Mechanical properties

2.3.4.1 The forgings must comply with the mechanical properties given in Table 3, when properly heat treated.

#### 2.3.5 Mechanical tests

2.3.5.1 For test sampling, forgings of similar dimensions (diameters do not differ by more than 25mm) originating from the same heat treatment charge and the same heat of steel are to be combined into one test unit. From each test unit one tensile and three impact test specimens are to be taken and tested in accordance with UR W2. For the location of the test specimens see Figure 3.

2.3.5.2 Each heat of Grade R3S, R4, R4S and R5 is to be tested for hydrogen embrittlement. In case of continuous casting, test samples representing both the beginning and the end of the charge shall be taken. In case of ingot casting, test samples representing two different ingots shall be taken.

2.3.5.2.1 Two (2) tensile test specimens shall be taken from the central region of forged material which has been subjected to the heat treatment cycle intended to be used in production. A specimen with a diameter of 20 mm is preferred (consideration will be given to a diameter of 14 mm).

2.3.5.2.2 One of the specimens is to be tested within a maximum of 3 hours after machining (for a 14 mm diameter specimen, the time limit is 1½ hours). Where this is not possible, the specimen is to be immediately cooled to -60°C after machining and kept at that temperature for a maximum period of 5 days.

2.3.5.2.3 The second specimen is to be tested after baking at 250°C for 4 hours, alternatively 2 hours for 14 mm diameter specimen.

2.3.5.2.4 A slow strain rate < 0,0003 s⁻¹ must be used during the entire test, until fracture occurs (This is approximately 10 minutes for the 20 mm diameter specimen). Tensile strength, elongation and reduction of area are to be reported.

2.3.5.2.5 The acceptance requirement for the test is:
$Z_1 / Z_2 \ge 0.85$

where:
$Z_1$ = Reduction of area without baking
$Z_2$ = Reduction of area after baking

If the requirement $Z_1/Z_2 \ge 0.85$ is not achieved, the bar material may be subjected to a hydrogen degassing treatment after agreement with the Classification Society. New tests shall be performed after degassing.

#### 2.3.6 Non-destructive examination and repair

2.3.6.1 Non-destructive examination is to be performed in accordance with recognized Standards, such as those indicated below, or equivalent. The non-destructive examination procedures, together with rejection/acceptance criteria are to be submitted to the Classification Society.

Magnetic particle testing (MT) of forgings:
- EN 10228-1, ASTM A275, using wet continuous magnetization technique

Ultrasonic testing (UT) of forgings:
- EN 10228-3, ASTM A388, ISO 13588

2.3.6.2 Manufacturers shall prepare written procedures for NDE. NDE personnel shall be qualified and certified according to ISO 9712, ACCP or equivalent. Personnel qualification to an employer or responsible agency based qualification scheme as SNT-TC-1A may be accepted if the employer's written practice is reviewed and found acceptable and the Level III is ASNT Level III, ISO 9712 Level III or ACCP Professional Level III and certified in the applicable method. NDE operators shall be qualified to at least level II.

2.3.6.3 The forgings are to be subjected to one hundred percent ultrasonic examination at an appropriate stage of manufacture and in compliance with the standard submitted and approved.

2.3.6.4 Defects on non-machined surfaces may be removed by grinding to a depth of 5% of the nominal diameter. Grinding is not permitted on machined surfaces, except for slight inspection grinding on plane surfaces to a maximum depth of 0.8 mm in order to investigate spurious indications. Welding repairs are not permitted.

#### 2.3.7 Marking

2.3.7.1 Marking is to be similar to that specified in 2.2.6.

### 2.4 Cast steel

#### 2.4.1 Manufacture

2.4.1.1 Cast steel used for the manufacture of accessories must be in compliance with approved specifications and the submitted test reports approved by the Classification Society. Steel is to be manufactured by basic oxygen, electric furnace or such other process as may be specially approved. All steel is to be killed and fine grain treated. The austenitic grain size for R3, R3S and R4 is to be 6 or finer in accordance with ASTM E112 or equivalent grain size index in accordance to ISO 643. Measurements for circular sections are to be taken at 1/3 radius. Measurements for non-circular sections are to be taken at 1/4t.

2.4.1.2 Steel for castings intended for R4S and R5 accessories is to be vacuum degassed. The austenitic grain size is to be 6 or finer in accordance with ASTM E112 or equivalent grain size index in accordance to ISO 643. Measurements for circular sections are to be taken at 1/3 radius. Measurements for non-circular sections are to be taken at 1/4t.

2.4.1.3 For steel intended for R4S and R5 accessories the following information is to be obtained and the results included in the accessory documentation:

a) Each heat is to be examined for non-metallic inclusions. The level of micro inclusions is to be quantified and assessed in accordance to the national/international standards; to be sure inclusion levels are acceptable for the final product.
b) A sample from each heat is to be macro etched according to ASTM E381 or equivalent, to be sure there is no injurious segregation or porosity.
c) Hardenability data, according to ASTM A255, or equivalent, is to be supplied with each heat.

#### 2.4.2 Chemical composition (See 2.2.2)

#### 2.4.3 Heat treatment

2.4.3.1 All castings are to be properly heat treated in compliance with specifications submitted and approved.

#### 2.4.4 Mechanical properties

2.4.4.1 The castings must comply with the mechanical properties given in Table 3. The acceptance requirement for reduction of area is, however, reduced to 40 percent for grades R3 and R3S and 35 percent for grades R4, R4S and R5.

#### 2.4.5 Mechanical tests

2.4.5.1 For test sampling, castings of similar dimensions originating from the same heat treatment charge and the same heat of steel are to be combined into one test unit. From each test unit one tensile and three impact test specimens are to be taken and tested. For the location of the test specimens see Figure 3.

#### 2.4.6 Non-destructive examination and repair

2.4.6.1 Non-destructive examination is to be performed in accordance with recognized standards, such as those indicated below, or equivalent. The non-destructive examination procedures, together with rejection/acceptance criteria are to be submitted to the Classification Society.

Magnetic particle testing (MT) of castings:
- ASTM E709, using wet continuous magnetisation technique

Ultrasonic testing (UT) of castings:
- ASTM A609, ISO 13588

2.4.6.2 Manufacturers shall prepare written procedures for NDE. NDE personnel shall be qualified and certified according to ISO 9712, ACCP or equivalent. Personnel qualification to an employer or responsible agency based qualification scheme as SNT-TC-1A may be accepted if the employer's written practice is reviewed and found acceptable and the Level III is ASNT Level III, ISO 9712 Level III or ACCP Professional Level III and certified in the applicable method. NDE operators shall be qualified to at least level II.

2.4.6.3 The castings are to be subjected to one hundred percent ultrasonic examination in compliance with the standard submitted and approved.

2.4.6.4 Defects on non-machined surfaces may be removed by grinding to a depth of 5% of the nominal diameter. Grinding is not permitted on machined surfaces, except for slight inspection grinding on plane surfaces to a maximum depth of 0.8 mm in order to investigate spurious indications.

2.4.6.5 Where the repair entails removal of more than 5% of the diameter or thickness, the defective area shall be repaired by welding. The excavations shall be suitably shaped to allow good access for welding. The resulting grooves shall be subsequently ground smooth and complete elimination of the defective material shall be verified by NDE.

2.4.6.6 Weld repairs are classified as major or minor. A weld repair is considered major when the depth of the groove prepared for welding exceeds 25% of the diameter/thickness or 25 mm, whichever is smaller. All other weld repairs are considered minor.

2.4.6.7 Major weld repairs require approval before the repair is commenced. Proposals for major repairs shall be accompanied by sketches or photographs showing the extent and positions of the repairs. A grain refining heat treatment shall be given to the whole casting prior to major repairs. A post weld heat treatment or repeat of original heat treatment of castings shall be carried out.

2.4.6.8 Minor and major weld repairs must be recorded on sketches or photographs showing the extent and positions of the repairs.

2.4.6.9 All weld repairs shall be done by qualified welders using qualified procedures. Welders shall be qualified according to ISO 9606, ASME IX, ASTM A488 or equivalent. Procedures shall be qualified according to ISO 15614, ASME IX, ASTM A488 or equivalent with the following additional requirements: Charpy V notch impact tests with notch locations in weld metal, fusion line and heat affected zone + 2 mm and + 5 mm from fusion line, respectively. Test results shall meet the requirements specified for the parent metal.

#### 2.4.7 Marking (See 2.3.7)

### 2.5 Materials for studs

2.5.1 Studs intended for stud link chain cable are to be made of steel corresponding to that of the chain or in compliance with specifications submitted and approved. In general, the carbon content should not exceed 0.25 percent if the studs are to be welded in place.

## 3 DESIGN AND MANUFACTURE

### 3.1 Design

3.1.1 Drawings accompanied by design calculations, giving detailed design of chain and accessories made by or supplied through the chain manufacturer are to be submitted for approval. Typical designs are given in ISO 1704. For studless chain the shape and proportions are to comply with the requirements of this UR. Other studless proportions are to be specially approved. It should be considered that new or non-Standard designs of chain, shackles or fittings, may require a fatigue analysis and possible performance, fatigue or corrosion fatigue testing.

3.1.2 In addition, for stud link chain, drawings showing the detailed design of the stud shall be submitted for information. The stud shall give an impression in the chain link which is sufficiently deep to secure the position of the stud, but the combined effect of shape and depth of the impression shall not cause any harmful notch effect or stress concentration in the chain link.

3.1.3 Machining of Kenter shackles shall result in fillet radius min. 3 percent of nominal diameter.

### 3.2 Chain cable manufacturing process

#### 3.2.1 General

3.2.1.1 Offshore mooring chains shall be manufactured in continuous lengths by flash butt welding and are to be heat treated in a continuous furnace; batch heat treatment is not permitted, except in special circumstances where short lengths of chain are delivered, such as chafing chain. Ref. Appendix A.

3.2.1.2 The use of joining shackles to replace defective links is subject to the written approval of the end purchaser in terms of the number and type permitted. The use of connecting common links is restricted to 3 links in each 100m of chain.

#### 3.2.2 Chain cable manufacturing process records

3.2.2.1 Records of bar heating, flash welding and heat treatment shall be made available for inspection by the Surveyor.

#### 3.2.3 Bar heating

3.2.3.1 Bars for links shall be heated by electric resistance, induction or in a furnace.

3.2.3.2 For electric resistance heating or induction heating, the heating phase shall be controlled by an optical heat sensor. The controller shall be checked at least once every 8 hours and records made.

3.2.3.3 For furnace heating, the heat shall be controlled and the temperature continuously recorded using thermocouples in close proximity to the bars. The controls shall be checked at least once every 8 hours and records made.

#### 3.2.4 Flash welding of chain cable

3.2.4.1 The following welding parameters shall be controlled during welding of each link:
a) Platen motion
b) Current as a function of time
c) Hydraulic pressure

3.2.4.2 The controls shall be checked at least every 4 hours and records made.

#### 3.2.5 Heat treatment of chain cable

3.2.5.1 Chain shall be austenitized, above the upper transformation temperature, at a combination of temperature and time within the limits established.
