Repository: kimghw/ontology_iacs

File: UR_MD/KOR/UR_W/ur-w29.md
# W29 Requirements for manufacture of anchors

(June 2005)

## 1. General requirements

### 1.1 Scope

These Rules apply to the materials, manufacture and testing, and certification of anchors, shanks and anchor shackles produced from cast or forged steel, or fabricated by welded rolled steel plate and bars. Frequent reference is made to UR A1.

With regard to holding power tests at sea for high holding power (HHP) and super high holding power (SHHP) anchors, refer to UR A1.

### 1.2 Types of anchor

The types of anchor covered include:

a) Ordinary anchors. Refer to UR A1.4.1.1
   i) Stockless anchors
   ii) Stocked anchors
b) HHP anchors. Refer to UR A1.4.1.2
c) SHHP anchors, not exceeding 1500kg in mass. Refer to UR A1.4.1.3

Any changes to the design made during manufacture are to have prior written agreement from the Classification Society.

## 2. Materials

### 2.1 Materials for anchors

All anchors are to be manufactured from materials meeting the requirements of the UR Ws as indicated below:

a) Cast steel anchor flukes, shanks, swivels and shackles are to be manufactured and tested in accordance with the requirements of UR W8 and comply with the requirements for castings for welded construction. The steel is to be fine grain treated with Aluminium. If test programme B is selected in Section 4.2 then Charpy V notch (CVN) impact testing of cast material is required. Special consideration is to be given to the use of other grades of steels for the manufacture of swivels.

b) Forged steel anchor pins, shanks, swivels and shackles are to be manufactured and tested in accordance with the requirements of UR W7. Shanks, swivels and shackles are to comply with the requirements for carbon and carbon-manganese steels for welded construction. Special consideration is to be given to the use of other grades of steels for the manufacture of swivels.

c) Rolled billets, plate and bar for fabricated steel anchors are to be manufactured and tested in accordance with the requirements of UR W11.

d) Rolled bar intended for pins, swivels and shackles are to be manufactured and tested in accordance with the requirements of UR W7 or UR W11.

### 2.2 Materials for SHHP anchors

In addition to the requirements of 2.1 above, SHHP anchors are to be produced in accordance with the material toughness requirements of UR A1.4.4.

## 3. Manufacture of anchors

### 3.1 Tolerance

If not otherwise specified on standards or on drawings demonstrated to be appropriate, the following assembly and fitting tolerance are to be applied.

The clearance either side of the shank within the shackle jaws is to be no more than 3mm for small anchors up to 3 tonnes weight, 4mm for anchors up to 5 tonnes weight, 6mm for anchors up to 7 tonnes weight and is not to exceed 12 mm for larger anchors.

The shackle pin is to be a push fit in the eyes of the shackle, which are to be chamfered on the outside to ensure a good tightness when the pin is clenched over on fitting. The shackle pin to hole tolerance is to be no more than 0.5mm for pins up to 57mm and 1.0mm for pins of larger diameter.

The trunnion pin is to be a snug fit within the chamber and be long enough to prevent horizontal movement. The gap is to be no more than 1% of the chamber length.

The lateral movement of the shank is not to exceed 3 degrees, see Figure 1.

![Figure 1: Allowable lateral movement of shank](The diagram shows a cross-section of an anchor head assembly where the shank is pivoted. A vertical dashed center line is shown, and a second dashed line represents the maximum tilt of the shank. The angle between these two lines is marked as 3°, indicating the maximum allowable lateral movement.)

### 3.2 Welding of anchors

Welded construction of fabricated anchors is to be done in accordance with procedures approved by the Classification Society. Welding is to be carried out by qualified welders, following the approved welding procedures qualified in accordance with UR W28, using consumables manufactured in accordance with the requirements of UR W17. NDE is to be carried in accordance with the requirements of 4.2 Product tests.

### 3.3 Heat treatment

Components for cast or forged anchors are to properly heat treated; fully annealed; normalised or normalised and tempered in accordance with UR W7 and UR W8.

Fabricated anchors may require stress relief after welding depending upon weld thickness. Stress relief is to be carried out as indicated in the approved welding procedure. Stress relief temperatures are not to exceed the tempering temperature of the base material.

### 3.4 Freedom from defects

All parts are to have a clean surface consistent with the method of manufacture and be free from cracks, notches, inclusions and other defects that would impair the performance of the product.

### 3.5 Repairs

Any necessary repairs to forged and cast anchors are to be agreed by the Surveyor and carried out in accordance with the repair criteria indicated in UR W7 and UR W8. Repairs to fabricated anchors are to be agreed by the Surveyor and carried out in accordance with qualified weld procedures, by qualified welders, following the parameters of the welding procedures used in construction.

### 3.6 Anchor assembly

Assembly and fitting are to be done in accordance with the design details.

Securing of the anchor pin, shackle pin or swivel nut by welding is to be done in accordance with an approved procedure.

## 4. Testing and certification

### 4.1 Proof load test

Proof load tests are to be carried out by an approved testing facility.

Proof load testing for Ordinary, HHP and SHHP anchors is to be carried out in accordance with the pertinent requirements of UR A1.4.3.

### 4.2 Product tests

#### 4.2.1 Product Test Programmes

The Classification Society can request that either programme A or programme B be applied.

**Table 1: Applicable programmes for each product form**

| Product test | Cast components | Forged components | Fabricated/Welded components |
| :--- | :--- | :--- | :--- |
| Programme A | Applicable | Not applicable | Not applicable |
| Programme B | Applicable (1) | Applicable | Applicable |

Notes : (1) CVN impact tests are to be carried out to demonstrate at least 27 joules average at 0ºC. Refer to 2.1 a).

**Table 2: Product test requirements for programme A and B**

| Programme A | Programme B |
| :--- | :--- |
| Drop test | － |
| Hammering test | － |
| Visual inspection | Visual inspection |
| General NDE | General NDE |
| － | Extended NDE |

#### 4.2.2 Drop test

Each anchor fluke and shank is individually raised to a height of 4m and dropped on to a steel slab without fracturing. The steel slab is to be suitable to resist the impact of the dropped component.

#### 4.2.3 Hammering test

After the drop test, hammering tests are carried out on each anchor fluke and shank, which is slung clear of the ground, using a non-metallic sling, and hammered to check the soundness of the component. A hammer of at least 3kg mass is to be used.

#### 4.2.4 Visual inspection

After proof loading visual inspection of all accessible surfaces is to be carried out.

#### 4.2.5 General non-destructive examination

After proof loading general NDE is to be carried out as indicated in the following Tables 3 and 4.

**Table 3: General NDE for Ordinary and HHP anchors**

| Location | Method of NDE |
| :--- | :--- |
| Feeders of castings | PT or MT |
| Risers of castings | PT or MT |
| Weld repairs | PT or MT |
| Forged components | Not required |
| Fabrication welds | PT or MT |

**Table 4: General NDE for SHHP anchors**

| Location | Method of NDE |
| :--- | :--- |
| Feeders of castings | PT or MT and UT |
| Risers of castings | PT or MT and UT |
| All surfaces of castings | PT or MT |
| Weld repairs | PT or MT |
| Forged components | Not required |
| Fabrication welds | PT or MT |

IACS Recommendation No. 69 "Guidelines for non-destructive examination of marine steel castings" is regarded as an example of an acceptable standard for surface and volumetric examination.

#### 4.2.6 Extended non-destructive examination

After proof loading general NDE is to be carried out as indicated in the following Table 5.

**Table 5: Extended NDE for Ordinary, HHP and SHHP anchors**

| Location | Method of NDE |
| :--- | :--- |
| Feeders of castings | PT or MT and UT |
| Risers of castings | PT or MT and UT |
| All surfaces of castings | PT or MT |
| Random areas of castings | UT |
| Weld repairs | PT or MT |
| Forged components | Not required |
| Fabrication welds | PT or MT |

IACS Recommendation No. 69 "Guidelines for non-destructive examination of marine steel castings" is regarded as an example of an acceptable standard for surface and volumetric examination.

#### 4.2.7 Repair criteria

If defects are detected by NDE, repairs are to be carried out in accordance with 3.5. For fracture and unsoundness detected in a drop test or hammering test, repairs are not permitted and the component is to be rejected.

### 4.3 Mass and dimensional inspection

Unless otherwise agreed, the verification of mass and dimensions is the responsibility of the manufacturer. The Surveyor is only required to monitor this inspection. The mass of the anchor is to exclude the mass of the swivel, unless this is an integral component.

### 4.4 Retests

Mechanical retest are permitted in accordance with the requirements of UR W2.

### 4.5 Marking

Anchors which meet the requirements are to be stamped on the shank and the fluke. The markings on the shank are to be approximately level with the fluke tips. On the fluke, these markings are to be approximately at a distance of two thirds from the tip of the bill to the center line of the crown on the right hand fluke looking from the crown towards the shank. The markings are to include:

- Mass of anchor
- Identification, e.g. test No. or certificate No.
- Society's stamp
- Manufacturer's mark

Additionally the unique cast identification is to be cast on the shank and the fluke.

### 4.6 Certification

Anchors which meet the requirements are to be certified by the Society at least with the following items:

- Manufacturer's name
- Type
- Mass
- Fluke and Shank identification numbers
- Grade of materials
- Proof test loads
- Heat treatment
- Marking applied to anchor

### 4.7 Painting

All types of anchor are not to be painted until all tests and inspections have been completed.

**END**

File: UR_MD/KOR/UR_W/ur-w30del.md
# W30 Normal and higher strength corrosion resistant steels for cargo oil tanks

(Feb 2013)

Deleted 1 July 2015, replaced by UR W11.

***

**Page 1 of 1**
**IACS Req. 2013**

**End of Document**

File: UR_MD/KOR/UR_W/ur-w31rev3.md (part 1 of 2)
# W31 YP47 Steels and Brittle Crack Arrest Steels

**W31**
(Jan 2013)
(Rev.1 Sept 2015)
(Rev.2 Dec 2019 Complete Revision)
(Rev.3 Mar 2023)

## 1. Scope

### 1.1 General

1.1.1 This UR defines the requirements on YP47 steels and brittle crack arrest steels as required by UR S33.

1.1.2 Unless otherwise specified in this UR, UR W11 is to be followed.

### 1.2 YP47 steels

1.2.1 Steels designated as YP47 refer to steels with a specified minimum yield point of 460 N/mm².

1.2.2 The YP47 steels can be applied to longitudinal structural members in the upper deck region of container carriers (such as hatch side coaming, hatch coaming top and the attached longitudinals, etc.). Special consideration is to be given to the application of YP47 steels for other hull structures.

1.2.3 This UR gives the requirements for YP47 steels in thickness greater than 50mm and not greater than 100mm intended for the upper deck region of container carriers. For YP47 steels outside scope of the said thickness range, special consideration is to be given by the Classification Society.

**Notes:**

1. This UR is to be applied by IACS Societies on ships contracted for construction on or after 1 January 2014.
2. Revision 1 of this UR is to be applied by IACS Societies to ships contracted for construction on or after 1 January 2017.
3. The “contracted for construction” date means the date on which the contract to build the vessel is signed between the prospective owner and the shipbuilder. For further details regarding the date of “contract for construction”, refer to IACS Procedural Requirement (PR) No. 29.
4. Revision 2 of this UR is to be uniformly implemented by IACS Societies on ships contracted for construction on or after 01 January 2021.
5. Revision 3 of this UR is to be uniformly implemented by IACS Societies when the application for certification of manufacturer approval is dated on or after 01 July 2024.

---

### 1.3 Brittle crack arrest steels

1.3.1 The brittle crack designation can be assigned to YP36 and YP40 steels specified in UR W11 and YP47 steels specified in this UR, which meet the additional brittle crack arrest requirements and properties defined in this UR.

1.3.2 The application of brittle crack arrest steels is to comply with UR S33, which covers longitudinal structural members in the upper deck region of container carriers (such as hatch side coaming, upper deck, hatch coaming top and the attached longitudinals, etc.).

1.3.3 The thickness range of brittle crack arrest steels is over 50mm and not greater than 100mm as specified in Table 3 of this UR.

## 2 Material specifications

### 2.1 YP47 steels

Material specifications for YP47 steels are specified in Table 1 and Table 2.

**Table 1: Chemical composition and deoxidation practice for YP47 steels without specified brittle crack arrest properties**

| Grade | EH47 |
| :--- | :--- |
| **Deoxidation Practice** | Killed and fine grain treated |
| **Chemical Composition % (ladle samples)<sup>(6)(7)</sup>** | |
| C max. | 0.18 |
| Mn | 0.90 – 2.00 |
| Si max. | 0.55 |
| P max. | 0.020 |
| S max. | 0.020 |
| Al (acid soluble min) | 0.015<sup>(1)(2)</sup> |
| Nb | 0.02 – 0.05<sup>(2)(3)</sup> |
| V | 0.05 – 0.10<sup>(2)(3)</sup> |
| Ti max. | 0.02<sup>(3)</sup> |
| Cu max. | 0.35 |
| Cr max. | 0.25 |
| Ni max. | 1.0 |
| Mo max. | 0.08 |
| Ceq max.<sup>(4)</sup> | 0.49 |
| Pcm max.<sup>(5)</sup> | 0.22 |

**Notes:**

1. The total aluminium content may be determined instead of the acid soluble content. In such cases the total aluminium content is to be not less than 0.020%.
2. The steel is to contain aluminium, niobium, vanadium or other suitable grain refining elements, either singly or in any combination. When used singly the steel is to contain the specified minimum content of the grain refining element. When used in combination, the specified minimum content of a fine graining element is not applicable.
3. The total niobium, vanadium and titanium content is not to exceed 0.12%.
4. The carbon equivalent $C_{eq}$ value is to be calculated from the ladle analysis using the following formula:
   $C_{eq} = C + \frac{Mn}{6} + \frac{Cr + Mo + V}{5} + \frac{Ni + Cu}{15}$ (%)
5. Cold cracking susceptibility $P_{cm}$ value is to be calculated using the following formula:
   $P_{cm} = C + \frac{Si}{30} + \frac{Mn}{20} + \frac{Cu}{20} + \frac{Ni}{60} + \frac{Cr}{20} + \frac{Mo}{15} + \frac{V}{10} + 5B$ (%)
6. Where additions of any other element have been made as part of the steelmaking practice subject to approval by the Classification Society, the content is to be indicated on product inspection certificate.
7. Variations in the specified chemical composition may be allowed subject to approval of Classification Society.

---

**Table 2: Conditions of supply, grade and mechanical properties for YP47 steels without specified brittle crack arrest properties<sup>(1)</sup>**

| Supply condition | Grade | Yield Strength (N/mm²) min. | Tensile Strength (N/mm²) | Elongation (%) min. | Test Temp. (°C) | Average Impact Energy (J) min. | | |
| :--- | :--- | :--- | :--- | :--- | :--- | :--- | :--- | :--- |
| | | | | | | **50 < t ≤ 70** | **70 < t ≤ 85** | **85 < t ≤ 100** |
| | | | | | | Longitudinal | Longitudinal | Longitudinal |
| TMCP<sup>(2)</sup> | EH47 | 460 | 570 - 720 | 17 | -40 | 53 | 64 | 75 |

**t: thickness (mm)**

**Notes:**

1. The additional requirements for YP47 steel with brittle crack arrest properties is specified in 2.2 of this UR.
2. Other conditions of supply are to be in accordance with the Classification Society’s procedures.

---

### 2.2 Brittle crack arrest steels

2.2.1 Brittle crack arrest steels are defined as steel plate with the specified brittle crack arrest properties measured by either the brittle crack arrest toughness $K_{ca}$ or Crack Arrest Temperature (CAT).

2.2.2 In addition to the required mechanical properties of UR W11 for YP36 and YP40 and Table 2 of this UR for YP47, brittle crack arrest steels are to comply with the requirements specified in Table 3 and Table 4 of this UR.

2.2.3 The brittle crack arrest properties specified in Table 3 are to be evaluated for the products in accordance with the procedure approved by the Classification Society. Test specimens are to be taken from each piece (means “the rolled product from a single slab or ingot if this is rolled directly into plates” as defined in UR W11), unless otherwise agreed by the Classification Society.

**Table 3: Requirement of brittle crack arrest properties for brittle crack arrest steels**

| Suffix to the steel grade<sup>(1)</sup> | Thickness range (mm) | Brittle crack arrest properties<sup>(2)(6)</sup> | |
| :--- | :--- | :--- | :--- |
| | | **Brittle Crack Arrest Toughness $K_{ca}$ at -10 °C (N/mm³/²)<sup>(3)</sup>** | **Crack Arrest Temperature CAT (°C)<sup>(4)</sup>** |
| BCA1 | 50 < t ≤ 100 | 6,000 min. | -10 or below |
| BCA2 | 80 < t ≤ 100<sup>(7)</sup> | 8,000 min. | (5) |

**t: thickness (mm)**

**Notes:**

1. Suffix “BCA1” or “BCA2” is to be affixed to the steel grade designation (e.g. EH40-BCA1, EH47-BCA1, EH47-BCA2, etc.).
2. Brittle crack arrest properties for brittle crack arrest steels are to be verified by either the brittle crack arrest toughness $K_{ca}$ or Crack Arrest Temperature (CAT).
3. $K_{ca}$ value is to be obtained by the brittle crack arrest test specified in Annex 3 of this UR.
4. CAT is to be obtained by the test method specified in Annex 4 of this UR.
5. Criterion of CAT for brittle crack arrest steels corresponding to $K_{ca}=8,000$ N/mm³/² is to be approved by the Classification Society.
6. Where small-scale tests are used for product testing (batch release testing), these test methods are to be approved by the Classification Society in accordance with Annex 5 of this UR.
7. Lower thicknesses may be approved at the discretion of the Classification Society.

---

**Table 4: Chemical composition and deoxidation practice for brittle crack arrest steels**

| Grade | EH36-BCA | EH40-BCA | EH47-BCA |
| :--- | :--- | :--- | :--- |
| **Deoxidation Practice** | | Killed and fine grain treated | |
| **Chemical Composition %<sup>(1)(7)(8)</sup> (ladle samples)** | | | |
| C max. | 0.18 | 0.18 | |
| Mn | 0.90 – 2.00 | 0.90 – 2.00 | |
| Si max. | 0.50 | 0.55 | |
| P max. | 0.020 | 0.020 | |
| S max. | 0.020 | 0.020 | |
| Al (acid soluble min) | 0.015<sup>(2)(3)</sup> | 0.015<sup>(2)(3)</sup> | |
| Nb | 0.02 – 0.05<sup>(3)(4)</sup> | 0.02 – 0.05<sup>(3)(4)</sup> | |
| V | 0.05 – 0.10<sup>(3)(4)</sup> | 0.05 – 0.10<sup>(3)(4)</sup> | |
| Ti max. | 0.02<sup>(4)</sup> | 0.02<sup>(4)</sup> | |
| Cu max. | 0.50 | 0.50 | |
| Cr max. | 0.25 | 0.50 | |
| Ni max. | 2.0 | 2.0 | |
| Mo max. | 0.08 | 0.08 | |
| Ceq max.<sup>(5)</sup> | 0.47 | 0.49 | 0.55 |
| Pcm max.<sup>(6)</sup> | - | - | 0.24 |

**Notes:**

1. Chemical composition of brittle crack arrest steels shall comply with Table 4 of this UR, regardless of chemical composition specified in UR W11 and Table 1 of this UR.
2. The total aluminium content may be determined instead of the acid soluble content. In such cases the total aluminium content is to be not less than 0.020%.
3. The steel is to contain aluminium, niobium, vanadium or other suitable grain refining elements, either singly or in any combination. When used singly the steel is to contain the specified minimum content of the grain refining element. When used in combination, the specified minimum content of a fine graining element is not applicable.
4. The total niobium, vanadium and titanium content is not to exceed 0.12%.
5. The carbon equivalent $C_{eq}$ value is to be calculated from the ladle analysis using the following formula:
   $C_{eq} = C + \frac{Mn}{6} + \frac{Cr + Mo + V}{5} + \frac{Ni + Cu}{15}$ (%)
6. Cold cracking susceptibility $P_{cm}$ value is to be calculated using the following formula:
   $P_{cm} = C + \frac{Si}{30} + \frac{Mn}{20} + \frac{Cu}{20} + \frac{Ni}{60} + \frac{Cr}{20} + \frac{Mo}{15} + \frac{V}{10} + 5B$ (%)
7. Where additions of any other element have been made as part of the steelmaking practice subject to approval by the Classification Society, the content is to be indicated on product inspection certificate.
8. Variations in the specified chemical composition may be allowed subject to approval of Classification Society.

---

## 3 Manufacturing approval scheme

### 3.1 YP47 steels

Manufacturing approval scheme for YP47 steels is to be in accordance with Annex 1 of this UR.

### 3.2 Brittle crack arrest steels

Manufacturing approval scheme for brittle crack arrest steels is to be in accordance with Annex 2 of this UR.

## 4 Welding procedure qualification test

### 4.1 YP47 steels

4.1.1 General
Approval test items, test methods and acceptance criteria not specified in this UR are to be in accordance with the Classification Society’s procedures.

4.1.2 Approval range
UR W28 is to be followed for approval range.

4.1.3 Impact test
UR W28 is to be followed for impact test. 64J at -20°C is to be satisfied.

4.1.4 Hardness
HV10, as defined in UR W28, is to be not more than 350. Measurement points are to include mid-thickness position in addition to the points required by UR W28.

4.1.5 Tensile test
Tensile strength in transverse tensile test is to be not less than 570N/mm².

4.1.6 Brittle fracture initiation test
Deep notch test or CTOD test may be required. Test method and acceptance criteria are to be considered appropriate by the Classification Society.

### 4.2 Brittle crack arrest steels

4.2.1 General
Where Welding Procedure Specification (WPS) for the non-BCA steels has been approved by the Classification Society, the said WPS is applicable to the same welding procedure applied to the same grade with suffix “BCA1” or “BCA2” specified in Table 3 of this UR except high heat input processes over 50kJ/cm.

---

The requirements for welding procedure qualification test for brittle crack arrest steels is to be in accordance with the relevant requirements for each steel grade excluding suffix “BCA1” or “BCA2” specified in Table 3 of this UR, except for 4.2.2 below.

4.2.2 Hardness
For YP47 steels with brittle crack arrest properties, HV10, as defined in UR W28, is to be not more than 380, and measurement points are to include mid-thickness position in addition to the points required by UR W28.

## 5 Production welding

### 5.1 YP47 steels

5.1.1 Welder
Welders engaged in YP47 welding work are to possess welder’s qualifications specified in UR W32.

5.1.2 Short bead
Short bead length for tack and repairs of welds by welding are not to be less than 50mm.
In the case where $P_{cm}$ is less than or equal to 0.19, 25mm of short bead length may be adopted with approval of the Classification Society.

5.1.3 Preheating
Preheating is to be 50°C or over when air temperature is 5°C or below.
In the case where $P_{cm}$ is less than or equal to 0.19 and the air temperature is below 5°C but above 0°C, alternative preheating requirements may be adopted with approval of the Classification Society.

5.1.4 Welding consumables
Approval procedure, approval test items, test methods and acceptance criteria not specified in this UR are to be in accordance with UR W17.
Specifications of welding consumables for YP47 steel plates are to be in accordance with Table 5.

**Table 5: Mechanical properties for deposited metal tests for welding consumables**

| Mechanical Properties | | | Impact test | |
| :--- | :--- | :--- | :--- | :--- |
| **Yield Strength (N/mm²) min.** | **Tensile Strength (N/mm²)** | **Elongation (%) min.** | **Test Temp. (°C)** | **Average Impact Energy (J) min.** |
| 460 | 570 - 720 | 19 | -20 | 64 |

---

Consumables tests for butt weld assemblies are to be in accordance with Table 6.

**Table 6: Mechanical properties for butt weld tests for welding consumables**

| Tensile strength (N/mm²) | Bend test ratio: D/t | Charpy V-notch impact tests | |
| :--- | :--- | :--- | :--- |
| | | **Test temperature (°C)** | **Average absorbed energy (J) min.** |
| 570 - 720 | 4 | - 20 | 64 |

5.1.5 Others
Special care is to be paid to the final welding so that harmful defects do not remain.
Jig mountings are to be completely removed with no defects in general, otherwise the treatment of the mounting is to be accepted by the Classification Society.

### 5.2 Brittle crack arrest steels

Welding work (such as relevant welder’s qualification, short bead, preheating, selection of welding consumables, etc.) for brittle crack arrest steels is to be in accordance with the relevant requirements for each steel grade excluding suffix “BCA1” or “BCA2” specified in Table 3 of this UR.

---

## Annex 1 Manufacturing Approval Scheme for YP47 Steels

### A1.1. Scope

A1.1.1 This Annex specifies, as given in 3.1 of this UR, the manufacturing approval scheme for YP47 steels of grade EH47.

A1.1.2 Unless otherwise specified in this Annex, Appendix A2 of UR W11 is to be followed.

### A1.2. Approval tests

#### A1.2.1 Extent of the approval tests

A1.2.1.1 3.1 (c) and (d), Appendix A2 of UR W11 are not applied to manufacturing approval of YP47 steels.

A1.2.1.2 The products for testing are to represent the maximum thickness for approval. If the target chemical composition changes with the thickness, the maximum thickness for each specified chemical composition specification shall be tested.

#### A1.2.2 Type of tests

A1.2.2.1 Brittle fracture initiation test
Deep notch test or Crack Tip Opening Displacement (CTOD) test is to be carried out. Test method is to be in accordance with the Classification Society’s practice.

A1.2.2.2 Weldability test
(a) Y-groove weld cracking test (Hydrogen crack test)
The test method is to be in accordance with recognized national standards such as ISO 17642-2:2005. Acceptance criteria are to be in accordance with the Classification Society’s practice.

(b) Brittle fracture initiation test
Deep notch test or CTOD test is to be carried out. Test method and results are to be considered appropriate by the Classification Society.

A1.2.2.3 Other tests
In addition to the requirement specified in A1.2.2.1 and A1.2.2.2 above, the approval tests required for steels specified in Appendix A2 of UR W11 are to be carried out. Additional tests may be required when deemed necessary by the Classification Society.

---

## Annex 2 Manufacturing Approval Scheme for Brittle Crack Arrest Steels

### A2.1. Scope

A2.1.1 This Annex specifies, as given in 3.2 of this UR, the manufacturing approval scheme for brittle crack arrest steels.

A2.1.2 Unless otherwise specified in this Annex, Appendix A2 of UR W11 and/or Annex 1 of this UR are to be followed.

### A2.2. Approval Application

#### A2.2.1 Documents to be submitted

The manufacturer is to submit to the Classification Society the following documents together with those required in 2.1, Appendix A2 of UR W11:
a) In-house test reports of the brittle crack arrest properties of the steels intended for approval
b) Approval test program for the brittle crack arrest properties (see A2.3.1 below)
c) Production test procedure for the brittle crack arrest properties.

### A2.3. Approval tests

#### A2.3.1 Extent of the approval tests

A2.3.1.1 The extent of the test program is specified in A2.3.2, A2.3.3 and A2.3.4 of this Annex. If the manufacturing process and mechanism to ensure the brittle crack arrest properties for the steels intended for approval are same, 3.1, Appendix A2 of UR W11 is to be followed for the extent of the approval tests. For YP47 steels with brittle crack arrest properties, 3.1 (c) and (d), Appendix A2 of UR W11 are not applied.

A2.3.1.2 The products for testing are to represent the maximum thickness for approval. If the target chemical composition changes with the thickness, the maximum thickness for each specified chemical composition specification shall be tested.

A2.3.1.3 The number of test samples and test specimens may be increased when deemed necessary by the Classification Society, based on the in-house test reports of the brittle crack arrest properties of the steels intended for approval specified in A2.2.1 a).

#### A2.3.2 Type of tests

A2.3.2.1 Brittle crack arrest tests are to be carried out in accordance with A2.3.3 of this Annex in addition to the approval tests specified in Appendix A2 of UR W11 and/or Annex 1 of this UR.

A2.3.2.2 In the case of applying for addition of the specified brittle crack arrest properties for YP36, YP40 and YP47 steels of which, manufacturing process has been approved by the Classification Society (i.e. The aim analyses and method of manufacture are similar and the steelmaking process, deoxidation and fine grain practice, casting method and condition of supply are the same), brittle crack arrest tests, chemical analyses, tensile test and Charpy V-notch impact test are to be carried out in accordance with Annex 2 of this UR and Appendix A2 of UR W11.

---

#### A2.3.3 Test specimens and testing procedure of brittle crack arrest tests

A2.3.3.1 The test specimens of the brittle crack arrest tests are to be taken with their longitudinal axis parallel to the final rolling direction of the test plates.

A2.3.3.2 The loading direction of brittle crack tests is to be parallel to the final rolling direction of the test plates.

A2.3.3.3 The thickness of the test specimens of the brittle crack arrest tests is to be the full thickness of the test plates.

A2.3.3.4 The test specimens and repeat test specimens are to be taken from the same steel plate. Where the brittle crack arrest properties are evaluated by $K_{ca}$, and the brittle crack arrest test result fails to meet the requirement, further brittle crack arrest tests may be carried out. In this case, the judgment of acceptance is to be made on the arrest toughness value $K_{ca}$ of all test specimens (results of the initial test, failed tests and additional tests shall be included in the testing report.).

A2.3.3.5 The thickness of the test specimen is to be the maximum thickness of the steel plate requested for approval.

A2.3.3.6 In the case where the brittle crack arrest properties are evaluated by $K_{ca}$, the brittle crack arrest test method is to be in accordance with Annex 3 of this UR. In the case where the brittle crack arrest properties are evaluated by CAT, the test method is to be in accordance with Annex 4 of this UR.

#### A2.3.4 Other tests

Additional tests may be required when deemed necessary by the Classification Society in addition to the tests specified in A2.3.3.

### A2.4. Results

Appendix A2 of UR W11 is to be followed for the results. Additionally, results of test items and the procedures shall comply with the test program approved by the Classification Society. In the case where the brittle crack arrest properties are evaluated by $K_{ca}$ or CAT, the manufacturer also is to submit to the Classification Society the brittle crack arrest test reports in accordance with Annex 3 for $K_{ca}$ and Annex 4 for CAT of this UR.

### A2.5. Approval and Certification

Upon satisfactory completion of the survey and tests, approval is granted by the Classification Society with the grade designation having the suffix “BCA1” or “BCA2” (e.g. EH40-BCA1, EH47-BCA1, EH47-BCA2, etc.).

### A2.6. Renewal of approval

The manufacturer is also to submit to the Classification Society actual manufacturing records of the approved brittle crack arrest steels within the term of validity of the manufacturing approval certificate.

**Note:** Chemical composition, mechanical properties, brittle crack arrest properties (e.g. brittle crack arrest test results or small-scale test results) and nominal thickness are to be described in the form of histogram or statistics.

---

## Annex 3 Test Method for Brittle Crack Arrest Toughness, Kca

### A3.1. Scope

ISO 20064: 2019 provides a test method for the determination of brittle crack arrest toughness of steel by using wide plates with a temperature gradient.
This Annex 3 specifies the test procedures for brittle crack arrest toughness (i.e. $K_{ca}$) of steel using fracture mechanics parameter and determination method of $K_{ca}$ at a specific temperature which are specified in ISO 20064:2019. Additionally, this Annex 3 specifies the evaluation method of $K_{ca}$ of test plate. This Annex 3 is applicable to hull structural steels with the thickness over 50mm and not greater than 100mm specified in UR W11 or this UR.

### A3.2. Test Procedures

The test procedures including testing equipment, test specimens, test methods, determination of arrest toughness, reporting of test results, etc. are to be in accordance with ISO 20064: 2019.
As a method for initiating a brittle crack, a secondary loading mechanism can be used in accordance with Annex D of ISO 20064: 2019, except that the first sentence in Annex B.2.4 of ISO 20064: 2019 is revised to “Obtain the value {$K_{ca}$ /[$K_0$ *exp(−c/$T_{caK}$)]} for each data point”.

### A3.3. Determination of Kca at a specific temperature and the evaluation

#### A3.3.1 Method

The method for conducting multiple tests to obtain $K_{ca}$ value at a specific temperature is to be in accordance with Annex B of ISO 20064: 2019.

#### A3.3.2 Evaluation

The straight-line approximation of Arrhenius plot for valid $K_{ca}$ data by interpolation method are to comply with either the following (1) or (2):

(1) The evaluation temperature of $K_{ca}$ (i.e. - 10 degree C) is located between the upper and lower limits of the arrest temperature, with the $K_{ca}$ corresponding to the evaluation temperature not lower than the required $K_{ca}$ (e.g. 6,000 N/mm³/² or 8,000 N/mm³/²), as shown in Fig. A3-1.

![Fig. A3-1 Example for evaluation of Kca at - 10 degree C](Arrhenius_plot_Kca_evaluation_at_-10C)

---

(2) The temperature corresponding to the required $K_{ca}$ (e.g. 6,000 N/mm³/² or 8,000 N/mm³/²) is located between the upper and lower limits of the arrest temperature, with the temperature corresponding to the required $K_{ca}$ not higher than the evaluation temperature (i.e. -10 degree C), as shown in Fig. A3-2.

![Fig. A3-2 Example for evaluation of temperature corresponding to the required Kca](Arrhenius_plot_temperature_evaluation_for_required_Kca)

If both of (1) and (2) above are not satisfied, conduct additional tests to satisfy this condition.

---

## Annex 4 Outline of requirements for undertaking isothermal Crack Arrest Temperature (CAT) test

### A4.1 Scope of application

A4.1.1 Annex 4 is to be applied according to the scope defined in UR W31.

A4.1.2 Annex 4 specifies the requirements for test procedures and test conditions when using the isothermal crack arrest test to determine a valid test result under isothermal conditions and in order to establish the crack arrest temperature (CAT). Annex 4 is applicable to steels with thickness over 50mm and not greater than 100mm.

A4.1.3 This method uses an isothermal temperature in the test specimen being evaluated. Unless otherwise specified in this Annex 4, the other test parameters are to be in accordance with ISO 20064: 2019.

A4.1.4 Table 3 of UR W31 gives the relevant requirements for the brittle crack arrest property described by the crack arrest temperature (CAT).

A4.1.5 The manufacturer is to submit the test procedure to the Classification Society for review prior to testing.

### A4.2 Symbols and their significance

A4.2.1 Table A4-1 supplements Table 1 in ISO 20064: 2019 with specific symbols for the isothermal test.

---

**Table A4-1 Nomenclature supplementary to Table 1 in ISO 20064: 2019**

| Symbol | Unit | Significance |
| :--- | :--- | :--- |
| $t$ | mm | Test specimen thickness |
| $L$ | mm | Test specimen length |
| $W$ | mm | Test specimen width |
| $a_{MN}$ | mm | Machined notch length on specimen edge |
| $L_{SG}$ | mm | Side groove length on side surface from the specimen edge. $L_{SG}$ is defined as a groove length with constant depth except a curved section in depth at side groove end. |
| $d_{SG}$ | mm | Side groove depth in section with constant depth |
| $L_{EB - min}$ | mm | Minimum length between specimen edge and electron beam re-melting zone front |
| $L_{EB-s1, -s2}$ | mm | Length between specimen edge and electron beam re-melting zone front appeared on both specimen side surfaces |
| $L_{LTG}$ | mm | Local temperature gradient zone length for brittle crack runway |
| $a_{arrest}$ | mm | Arrested crack length |
| $T_{target}$ | °C | Target test temperature |
| $T_{test}$ | °C | Defined test temperature |
| $T_{arrest}$ | °C | Target test temperature at which valid brittle crack arrest behaviour is observed |
| $\sigma$ | N/mm² | Applied test stress at cross section of $W \times t$ |
| SMYS | N/mm² | Specified minimum yield strength of the tested steel grade to be approved |
| CAT | °C | Crack arrest temperature, the lowest temperature, $T_{arrest}$, at which running brittle crack is arrested |

### A4.3 Testing equipment

A4.3.1 The test equipment to be used is to be of the hydraulic type of sufficient capacity to provide a tensile load equivalent to ⅔ of SMYS of the steel grade to be approved.

A4.3.2 The temperature control system is to be equipped to maintain the temperature in the specified region of the specimen within ±2°C from $T_{target}$.

A4.3.3 Methods for initiating the brittle crack may be of drop weight type, air gun type or double tension tab plate type.

A4.3.4 The detailed requirements for testing equipment are to be in accordance with ISO 20064: 2019.

### A4.4 Test specimens

#### A4.4.1 Impact type crack initiation

A4.4.1.1 Test specimens are to be in accordance with ISO 20064: 2019, unless otherwise specified in this Annex.

A4.4.1.2 Specimen dimensions are shown in Figure A4-1. The test specimen width, $W$ shall be 500mm. The test specimen length, $L$ shall be equal to or greater than 500mm.

---

A4.4.1.3 V-shape notch for brittle crack initiation is machined on the specimen edge of the impact side. The whole machined notch length shall be equal to 29mm with a tolerance range of ±1mm.

A4.4.1.4 Requirements for side grooves are described in A4.4.4.

![Figure A4-1 Test specimen dimensions for an impact type specimen](Technical_drawing_specimen_dimensions_W500_L500_notch_detail)

**NOTE:** Saw cut notch radius may be machined in the range 0.1mmR and 1mmR in order to control a brittle crack initiation at test.

#### A4.4.2 Double tension type crack initiation

A4.4.2.1 Reference shall be made to Annex D in ISO 20064: 2019 for the shape and sizes in secondary loading tab and secondary loading method for brittle crack initiation.

A4.4.2.2 In a double tension type test, the secondary loading tab plate may be subject to further cooling to enhance an easy brittle crack initiation.

#### A4.4.3 Embrittled zone setting

A4.4.3.1 An embrittled zone shall be applied to ensure the initiation of a running brittle crack. Either Electron Beam Welding (EBW) or Local Temperature Gradient (LTG) may be adopted to facilitate the embrittled zone.

A4.4.3.2 In EBW embrittlement, electron beam welding is applied along the expected initial crack propagation path, which is the centre line of the specimen in front of the machined V-notch.

A4.4.3.3 The complete penetration through the specimen thickness is required along the embrittled zone. One side EBW penetration is preferable, but dual sides EB penetration may be also adopted when the EBW power is not enough to achieve the complete penetration by one side EBW.

A4.4.3.4 The EBW embrittlement is recommended to be prepared before specimen contour machining.

---

A4.4.3.5 In EBW embrittlement, zone shall be of an appropriate quality.

**Note:** EBW occasionally behaves in an un-stable manner at start and end points. EBW line is recommended to start from the embrittled zone tip side to the specimen edge with an increasing power control or go/return manner at start point to keep the stable EBW.

A4.4.3.6 In LTG system, the specified local temperature gradient between machined notch tip and isothermal test region is regulated after isothermal temperature control. LTG temperature control is to be achieved just before brittle crack initiation, nevertheless the steady temperature gradient through the thickness shall be ensured.

#### A4.4.4 Side grooves

A4.4.4.1 Side grooves on side surface can be machined along the embrittled zone to keep brittle crack propagation straight. Side grooves shall be machined in the specified cases as specified in this section.

A4.4.4.2 In EBW embrittlement, side grooves are not necessarily mandatory. Use of EBW avoids the shear lips. However, when shear lips are evident on the fractured specimen, e.g. shear lips over 1mm in thickness in either side then side grooves should be machined to suppress the shear lips.

A4.4.4.3 In LTG embrittlement, side grooves are mandatory. Side grooves with the same shape and size shall be machined on both side surfaces.

A4.4.4.4 The length of side groove, $L_{SG}$ shall be no shorter than the sum of the required embrittled zone length.

A4.4.4.5 When side grooves would be introduced, the side groove depth, the tip radius and the open angle are not regulated, but are adequately selected in order to avoid any shear lips over 1mm thickness in either side. An example of side groove dimensions are shown in Figure A4-2.

A4.4.4.6 Side groove end shall be machined to make a groove depth gradually shallow with a curvature larger than or equal to groove depth, $d_{SG}$. Side groove length, $L_{SG}$ is defined as a groove length with constant depth except a curved section in depth at side groove end.

![Figure A4-2 Side groove configuration and dimensions](Technical_drawing_side_groove_AA_section_details)

---

#### A4.4.5 Nominal length of embrittled zone

A4.4.5.1 The length of embrittled zone shall be at least 150mm.

![Figure A4-3 Definition of EBW length](Schematic_diagram_EBW_length_definition_no_side_groove_vs_with_side_groove)

A4.4.5.2 EBW zone length is regulated by three measurements on the fracture surface after test as shown in Figure A4-3, $L_{EB-min}$ between specimen edge and EBW front line, and $L_{EB-s1}$ and $L_{EB-s2}$.

A4.4.5.3 The minimum length between specimen edge and EBW front line, $L_{EB-min}$ should be no smaller than 150mm. However, it can be acceptable even if $L_{EB-min}$ is no smaller than 150mm-0.2t, where t is specimen thickness. When $L_{EB-min}$ is smaller than 150mm, a temperature safety margin shall be considered into $T_{test}$ (See A4.8.1.2).

A4.4.5.4 Another two are the lengths between specimen edge and EBW front appeared on both side surfaces, as denoted with $L_{EB-s1}$ and $L_{EB-s2}$. Both of $L_{EB-s1}$ and $L_{EB-s2}$ shall be no smaller than 150mm.

A4.4.5.5 In LTG system, $L_{LTG}$ is set as 150mm.

#### A4.4.6 Tab plate / pin chuck details and welding of test specimen to tab plates

A4.4.6.1 The configuration and size of tab plates and pin chucks shall be referred to ISO 20064: 2019. The welding distortion in the integrated specimen, which is welded with specimen, tab plates and pin chucks, shall be also within the requirement in ISO 20064: 2019.

---

### A4.5 Test method

#### A4.5.1 Preloading

A4.5.1.1 Preloading at room temperature can be applied to avoid unexpected brittle crack initiation at test. The applied load value shall be no greater than the test stress. Preloading can be applied at higher temperature than ambient temperature when brittle crack initiation is expected at preloading process. However, the specimen shall not be subjected to temperature higher than 100°C.

#### A4.5.2 Temperature measurement and control

A4.5.2.1 Temperature control plan showing the number and position of thermocouples is to be in accordance with this section.

A4.5.2.2 Thermocouples are to be attached to both sides of the test specimen at a maximum interval of 50mm in the whole width and in the longitudinal direction at the test specimen centre position (0.5 $W$) within the range of ±100mm from the centreline in the longitudinal direction, refer to Figure A4-4.

![Figure A4-4 Locations of temperature measurement](Technical_drawing_thermocouple_locations_on_specimen_FaceA_FaceB)

A4.5.2.3 For EBW embrittlement

A4.5.2.3.1 The temperatures of the thermocouples across the range of 0.3W~0.7W in both width and longitudinal directions are to be controlled within ± 2°C of the target test temperature, $T_{target}$.

A4.5.2.3.2 When all measured temperatures across the range of 0.3W~0.7W have reached $T_{target}$, steady temperature control shall be kept at least for 10 + 0.1 x t [mm] minutes to ensure a uniform temperature distribution into mid-thickness prior to applying test load.

A4.5.2.3.3 The machined notch tip can be locally cooled to easily initiate brittle crack. Nevertheless, the local cooling shall not disturb the steady temperature control across the range of 0.3W~0.7W.

A4.5.2.4 For LTG embrittlement:

A4.5.2.4.1 In LTG system, in addition to the temperature measurements shown in Figure A4-4, the additional temperature measurement at the machine notch tip, $A_0$ and $B_0$ is required. Thermocouples positions within LTG zone are shown in Figure A4-5.

---

![Figure A4-5 Detail of LTG zone and additional thermocouple A0](Technical_drawing_LTG_zone_thermocouple_A0_A1_A2_A3_positions)

A4.5.2.4.2 The temperatures of the thermocouples across the range of 0.3W~0.7W in both width and longitudinal directions are to be controlled within ± 2°C of the target test temperature, $T_{target}$. However, the temperature measurement at 0.3W (location of $A_3$ and $B_3$) shall be in accordance with A4.5.2.4.6 below.

A4.5.2.4.3 Once the all measured temperatures across the range of 0.3W~0.7W have reached $T_{target}$, steady temperature control shall be kept at least for 10 + 0.1 x t [mm] minutes to ensure a uniform temperature distribution into mid-thickness, then the test load is applied.

A4.5.2.4.4 LTG is controlled by local cooling around the machined notch tip. LTG profile shall be recorded by the temperature measurements from $A_0$ to $A_3$ shown in Figure A4-6.

A4.5.2.4.5 LTG zone is established by temperature gradients in three zones, Zone I, Zone II and Zone III. The acceptable range for each temperature gradient is listed Table A4-2.

A4.5.2.4.6 Temperature measurements at $A_2, B_2$ and $A_3, B_3$ shall be satisfied the following requirements:
* $T$ at $A_3, T$ at $B_3 < T_{target} – 2°C$
* $T$ at $A_2 < T$ at $A_3 – 5°C$
* $T$ at $B_2 < T$ at $B_3 – 5°C$

A4.5.2.4.7 No requirements for $T$ at $A_0$ and $T$ at $A_1$ temperatures when $T$ at $A_3$ and $T$ at $A_2$ satisfy the requirements above. Face B is the same.

A4.5.2.4.8 The temperatures from $A_0, B_0$ to $A_3, B_3$ should be decided at test planning stage refer to Table A4-2 which gives the recommended temperature gradients in three zones, Zone I, Zone II and Zone III in LTG zone.

---

![Figure A4-6 Schematic temperature gradient profile in LTG zone](Graph_temperature_gradient_profile_LTG_zone_Distance_from_impact_edge)

**Table A4-2 Acceptable LTG range**

| Zone | Location from edge | Acceptable range of temperature gradient |
| :--- | :--- | :--- |
| Zone I | 29mm – 50mm | 2.00 °C/mm – 2.30 °C/mm |
| Zone II | 50mm – 100mm | 0.25 °C/mm – 0.60 °C/mm |
| Zone III<sup>1)</sup> | 100mm – 150mm | 0.10 °C/mm – 0.20 °C/mm |

**Note 1: The Zone III arrangement is mandatory**

A4.5.2.4.9 The temperature profile in LTG zone mentioned above shall be ensured after holding time at least for 10 + 0.1 x t [mm] minutes to ensure a uniform temperature distribution into mid-thickness before brittle crack initiation.

A4.5.2.4.10 The acceptance of LTG in the test shall be decided from Table A4-2 based on the measured temperatures from $A_0$ to $A_3$.

A4.5.2.5 For double tension type crack initiation specimen:

A4.5.2.5.1 Temperature control and holding time at steady state shall be the same as the case of EBW embrittlement specified in 5.2.3 or the case of LTG embrittlement specified in Section A4.5.2.4.

#### A4.5.3 Loading and brittle crack initiation

A4.5.3.1 Prior to testing, a target test temperature ($T_{target}$) shall be selected.

A4.5.3.2 Test procedures are to be in accordance with ISO 20064: 2019 except that the applied stress is to be ⅔ of SMYS of the steel grade tested.

A4.5.3.3 The test load shall be held at the test target load or higher for a minimum of 30 seconds prior to crack initiation.

A4.5.3.4 Brittle crack can be initiated by impact or secondary tab plate tension after all of the temperature measurements and the applied force are recorded.

---

### A4.6 Measurements after test and test validation judgement

#### A4.6.1 Brittle crack initiation and validation

A4.6.1.1 If brittle crack spontaneously initiates before the test force is achieved or the specified hold time at the test force is not achieved, the test shall be invalid.

A4.6.1.2 If brittle crack spontaneously initiates without impact or secondary tab tension but after the specified time at the test force is achieved, the test is considered as a valid initiation. The following validation judgments of crack path and fracture appearance shall be examined.

#### A4.6.2 Crack path examination and validation

A4.6.2.1 When brittle crack path in embrittled zone deviates from EBW line or side groove in LTG system due to crack deflection and/or crack branching, the test shall be considered as invalid.

A4.6.2.2 All of the crack path from embrittled zone end shall be within the range shown in Figure A4-7. If not, the test shall be considered as invalid.

![Figure A4-7 Allowable range of main crack propagation path](Schematic_diagram_crack_propagation_path_validation_limits)

#### A4.6.3 Fracture surface examination, crack length measurement and their validation

A4.6.3.1 Fracture surface shall be observed and examined. The crack “initiation” and “propagation” are to be checked for validity and judgements recorded. The crack “arrest” positions are to be measured and recorded.
