Repository: kimghw/ontology_iacs

File: UR_MD/KOR/UR_W/ur-w32-rev1-sep-2020-cln.md
# W32 Qualification scheme for welders of hull structural steels

**W32**
(Sep 2016)
(Rev.1 Sep 2020)

### 1. Scope

1.1 This document gives requirements for a qualification scheme for welders intended to be engaged in the fusion welding of steels as specified in UR W7, W8, W11 and W31 for hull structures.

1.2 This qualification scheme does not cover welders engaged in oxy-acetylene welding.

1.3 This qualification scheme does not cover welding of pipes and pressure vessels.

1.4 Alternative welding Standards or Codes are to be applied in full, however, cross-mixing requirements of Standards and Codes is not permitted.

**Note:**

1. This UR is to be applied by IACS Societies to applications for welder or welding operator qualification (initial or renewal) dated on or after 1 January 2018.

2. This document does not invalidate welder's qualifications issued and accepted by the Classification Society before 1 January 2018 provided the welder's qualifications are considered by the Classification Society to meet the technical intent of this UR. These qualifications are to be renewed in accordance with this UR latest by 31 December 2020.

3. Certificates that expire after 1 January 2018 are to be renewed in accordance with this UR.

4. The welder's or welding operator's qualifications which have not been required by the Society's Rules before 1 January 2018, are to be initially issued in accordance with this UR by the 31 December 2020 at the latest.

5. Revision 1 of this UR is to be applied by IACS Societies to applications for welder or welding operator initial qualification dated on or after 1 January 2022.

5.1 Existing qualifications are to be renewed in accordance with Rev.1 of this UR when they become due.

***

### 2. General

2.1 Those welders intended to be engaged in welding of hull structures in shipyards and manufacturers shall be tested and qualified in accordance with this scheme and issued with a qualification certificate endorsed by the Society.

2.2 The welding operator responsible for setting up and/or adjustment of fully mechanized and automatic equipment, such as submerged arc welding, gravity welding, electro-gas welding and MAG welding with auto-carriage, etc., must be qualified whether he operates the equipment or not. However a welding operator, who solely operates the equipment without responsibility for setting up and/or adjustment, does not need qualification provided that he has experience of the specific welding work concerned and the production welds made by the operators are of the required quality.

The qualification test and approval range of the welding operator are left to the discretion of the Society with reference to ISO 14732:2013.

2.3 This document is applicable to welding of hull structures both during new construction and the repair of ships.

2.4 The training of welders, control of their qualification and maintenance of their skills are the responsibility of shipyards and manufacturers. The Society Surveyor is to verify and be satisfied that the welders are appropriately qualified.

2.5 Equivalence of national or international standards to this UR

2.5.1 Welders or welding operators qualified in accordance with national or international welder qualification standards may also be engaged in welding of hull structures at the discretion of the Society provided that standard is considered equivalent to this UR from technical perspective covering examination, testing and range approval.

2.5.2. Even if the requirements stipulated in the standards are applied, the requirement for revalidation of welders' qualification shall be in accordance with 6.2.1.

### 3. Range of qualification of welders

3.1 A welder is to be qualified in relation to the following variables of welding:
a) base metal
b) welding consumables type
c) welding process
d) type of welded joint
e) plate thickness
f) welding position

3.2 Base metals for qualification of welders or welding operators are combined into one group with a specified minimum yield strength $R_{eH} \le 460$ N/mm². The welding of any one metal in this group covers qualification of the welder or welding operator for the welding of all other metals within this group.

3.3 For manual metal arc welding, qualification tests are required using basic, acid or rutile covered electrodes. The type of covered electrodes (basic, acid or rutile) included in the range of approval is left at the discretion of the Society.

Welding with filler material qualifies for welding without filler material, but not vice versa.

3.4 The welding processes for welder's qualification are to be classified in Table 1 as,

M - Manual welding
S - Semi-automatic welding/Partly mechanized welding
T - TIG welding

Each testing normally qualifies only for one welding process. A change of welding process requires a new qualification test.

**Table 1 - Welding processes for welder's qualification**

| Symbol | Welding process in actual welding works | ISO 4063:2009 |
| :--- | :--- | :--- |
| **M** | Manual welding | Manual metal arc welding (metal arc welding with covered electrode) | 111 |
| **S** | Partly mechanized welding | Metal inert gas (MIG) welding | 131 |
| | | Metal active gas (MAG) welding Flux cored arc (FCA) welding | 135, 138¹ 136² |
| **T** | TIG welding | Tungsten inert gas (TIG) welding | 141 |

Note:
The Society may require separate qualification for solid wires, metal-cored wires and flux-cored wires as follows:
¹ A change from MAG welding with solid wires (135) to that with metal cored wires (138), or vice versa is permitted.
² A change from a solid or metal cored wire (135/138) to a flux cored wire (136) or vice versa requires a new welder qualification test.

3.5 The types of welded joint for welder's qualification are to be classified as shown in Table 2 in accordance with the qualification test.

**Table 2 - Types of welded joint for welder's qualification**

| Type of welded joint used in the test assembly for the qualification test | | | Type of welded joint qualified |
| :--- | :--- | :--- | :--- |
| Butt weld | Single sided weld | With backing | A | A, C, F |
| | | Without backing | B | A, B, C, D, F |
| | Double sided weld | With gouging | C | A, C, F |
| | | Without gouging | D | A, C, D, F |
| Fillet weld | ---- | ---- | F | F |

Welders engaged in full/partial penetration T welds shall be qualified for butt welds for the welding process and the position corresponding to the joints to be welded.

3.6 For fillet welding, welders who passed the qualification tests for multi-layer technique welding can be deemed as qualified for single layer technique, but not vice versa.

3.7 The qualified plate thickness range arising from the welder qualification test plate thickness is shown in Table 3.

**Table 3 - Plate thicknesses for welder's qualification**

| Thickness of test assembly T (mm) | Qualified plate thickness range t (mm) |
| :--- | :--- |
| T < 3 | T ≤ t ≤ 2T |
| 3 ≤ T < 12 | 3 ≤ t ≤ 2T |
| 12 ≤ T | 3 ≤ t |

3.8 The welding positions qualified as a result of the actual welding position used in a satisfactory welder's qualification test, are shown in Table 4 and Table 5. Diagrams showing the definitions of weld position used in Table 4 and Table 5 are shown in Figure 1.

**Table 4 - Qualified welding positions when testing with butt welding**

| Qualification Test Position with butt weld | Qualified welding positions in actual welding works | |
| :--- | :--- | :--- |
| | **Butt welds** | **Fillet welds** |
| PA | PA | PA, PB |
| PC | PA, PC | PA, PB, PC |
| PE | PA, PC, PE | PA, PB, PC, PD, PE |
| PF | PA, PF | PA, PB, PF |
| PG | PG | PG |

**Table 5 - Qualified welding positions when testing with fillet welding**

| Qualification Test Position with fillet weld | Qualified welding positions in actual welding works |
| :--- | :--- |
| | **Fillet welds** |
| PA | PA |
| PB | PA, PB |
| PC | PA, PB, PC |
| PD | PA, PB, PC, PD, PE |
| PE | PA, PB, PC, PD, PE |
| PF | PA, PB, PF |
| PG | PG |

The Society may require a qualification test with fillet welding for welders who are employed to perform fillet welding only. Welders engaged in welding of T joints with partial or full penetration are to be qualified for butt welding.

3.9 A welder qualified for butt or fillet welding can be engaged in tack welding for the welding process and position corresponding to those permitted in his certificate.

Alternatively, welders engaged in tack welding only can be qualified on the test assemblies shown in Figure 5 or Figure 6.

***

![Figure 1: Welding positions](Seven diagrams showing different welding positions: a) PA: flat position (butt and fillet); b) PB: horizontal vertical position (fillet); c) PC: horizontal position (butt); d) PD: horizontal overhead position (fillet); e) PE: overhead position (butt); f) PF: vertical up position (butt and fillet); g) PG: vertical down position (butt and fillet). The letter 'p' indicates the welding position.)

***

### 4. Qualification test

4.1 General

4.1.1 Welding of the test assemblies and testing of test specimens shall be witnessed by the Surveyor.

4.2 Test assemblies

4.2.1 Test assemblies for butt welds and for fillet welds are to be prepared as shown in Figure 2, Figure 3 and Figure 4 in each qualification test.

4.2.2 Test assemblies for butt tack welds and for fillet tack welds are to be prepared as shown in Figure 5 and Figure 6.

![Figure 2: Dimensions and types of test assembly for butt welds (T < 12mm)](Diagram showing a rectangular plate with a central butt weld. Dimensions: Width Min. 200mm, Total Height Min. 200mm. It is divided into sections: Discard (about 25mm), Face bend test specimen (30mm), Discard, Root bend test specimen (30mm), Discard, Face bend test specimen (30mm), Discard, Root bend test specimen (30mm), Discard (about 25mm). Thickness is T < 12mm.)

![Figure 3: Dimensions and types of test assembly for butt welds (T ≥ 12mm)](Diagram showing a rectangular plate with a central butt weld. Dimensions: Width Min. 200mm, Total Height Min. 200mm. It is divided into sections: Discard (about 25mm), Side bend test specimen (10mm), Discard, Side bend test specimen (10mm), Discard, Side bend test specimen (10mm), Discard, Side bend test specimen (10mm), Discard (about 25mm). Thickness is T ≥ 12mm.)

![Figure 4: Dimensions and types of test assembly for fillet welds](Diagram showing a T-joint test assembly. Vertical plate: Min. 150mm length, Min. 100mm height. Horizontal plate: Min. 200mm length, Min. 100mm width. Shows a fracture test specimen section. A detail 'Z' shows the weld throat 'a' and leg length 'z=a√2'. For T ≥ 6mm, 0.5T ≤ a ≤ 0.5T + 3mm. For T < 6mm, 0.5T ≤ a ≤ T.)

![Figure 5: Dimensions and types of test assembly for tack butt welds](Diagram of a butt weld tack test. Plate size about 200mm x 200mm. Three tacks are placed along the joint: central one is about 100mm long, top and bottom ones are about 30mm long with 20mm discards. Groove angle is 60°, gap 3-6mm, backing plate width 25mm, thickness 4-6mm.)

![Figure 6: Dimensions and types of test assembly for tack fillet welds](Diagram of a fillet weld tack test. Vertical plate on a horizontal base. Dimensions 100mm x 100mm on vertical, 200mm length on base. Three tack welds are shown: central one about 100mm, others about 30mm with 20mm/10mm spacing.)

***

4.2.3 Testing materials and welding consumables shall conform to one of the following requirements or to be of equivalent grade approved by the Society.

a) Testing materials
- Hull structural steels specified in UR W11
- Hull structural forged steels specified in UR W7
- Hull structural cast steels specified in UR W8
- Hull structural steels with specified minimum yield point 460 N/mm² specified in UR W31

b) Welding consumables
- Consumables for hull structural steels specified in UR W17
- Consumables for YP47 steels specified in UR W31

4.2.4 The welder qualification test assembly is to be welded according to a welding procedure specification (WPS or pWPS) simulating the conditions in production, as far as practicable.

4.2.5 Root run and capping run need each to have a minimum of one stop and restart. The welders are allowed to remove minor imperfections only in the stop by grinding before restart welding.

4.3 Examination and test

4.3.1 The test assemblies specified in 4.2 shall be examined and tested as follows:

a) For butt welds
- Visual examination
- Bend test
Note: Radiographic test or fracture test may be carried out in lieu of bend test except the gas-shielded welding processes with solid wire or metal cored wire.

b) For fillet welds
- Visual examination
- Fracture test
Note: Two macro sections may be taken in lieu of the fracture test.

c) For tack welds
- Visual examination
- Fracture test

Additional tests may be required, at the discretion of the Society.

4.3.2 Visual examination

The welds shall be visually examined prior to the cutting of the test specimen for the bend test and fracture test. The result of the examination is to show the absence of cracks or other serious imperfections.

Imperfections detected are to be assessed in accordance with quality level B in ISO 5817:2014, except for the following imperfection types for which level C applies;
- Excess weld metal
- Excess penetration
- Excessive convexity
- Excessive throat thickness

4.3.3 Bend test

Transverse bend test specimens are to be in accordance with UR W2.

The mandrel diameter to thickness ratio (i.e. D/T) is to be that specified for welding consumable (UR W17 and W31) approvals +1.

Two face bend test and two root bend test specimens are to be tested for initial qualification test, and one face and one root bend test specimens for extension of approval. For thickness 12mm and over, four side specimens (two side specimens for extension of approval) with 10 mm in thickness may be tested as an alternative.

At least one bend test specimen shall include one stop and restart in the bending part, for root run or for cap run.

The test specimens are to be bent through 180 degrees. After the test, the test specimens shall not reveal any open defects in any direction greater than 3mm. Defects appearing at the corners of a test specimen during testing should be investigated case by case.

4.3.4 Radiographic test

When radiographic testing is used for butt welds, imperfections detected shall be assessed in accordance with ISO 5817:2014, level B.

4.3.5 Fracture test (Butt welds)

When fracture test is used for butt welds, full test specimen in length is to be tested in accordance with ISO 9017:2017. Imperfections detected shall be assessed in accordance with ISO 5817:2014, level B.

4.3.6 Fracture test (Fillet welds)

The fracture test is to be performed by folding the upright plate onto the through plate. Evaluation shall concentrate on cracks, porosity and pores, inclusions, lack of fusion and incomplete penetration. Imperfections that are detected shall be assessed in accordance with ISO 5817:2014, level B.

4.3.7 Macro examination

When macro examination is used for fillet welds, two test specimens are to be prepared from different cutting positions; at least one macro examination specimen shall be cut at the position of one stop and restart in either root run or cap run. These specimens are to be etched on one side to clearly reveal the weld metal, fusion line, root penetration and the heat affected zone.

Macro sections shall include at least 10mm of unaffected base metal.

The examination is to reveal a regular weld profile, through fusion between adjacent layers of weld and base metal, sufficient root penetration and the absence of defects such as cracks, lack of fusion etc.

4.4 Retest

4.4.1 When a welder fails a qualification test, the following shall apply.

a) In cases where the welder fails to meet the requirements in part of the tests, a retest may be welded immediately, consisting of another test assembly of each type of welded joint and position that the welder failed. In this case, the test is to be done for duplicate test specimens of each failed test.
All retest specimens shall meet all of the specified requirements.

b) In cases where the welder fails to meet the requirements in all parts of the required tests or in the retest prescribed in 4.4.1 a), the welder shall undertake further training and practice.

c) When there is specific reason to question the welder's ability or the period of effectiveness has lapsed, the welder shall be re-qualified in accordance with the tests specified in 4.2 and 4.3.

4.4.2 Where any test specimen does not comply with dimensional specifications due to poor machining, a replacement test assembly shall be welded and tested.

### 5. Certification

5.1 Qualification certificates are normally issued when the welder has passed the qualification test in accordance with the Society's Rules. Each Shipyard and Manufacturer shall be responsible for the control of the validity of the certificate and the range of the approval.

5.2 The following items shall be specified in the certificate:
a) Range of qualification for base metal, welding processes, filler metal type, types of welded joint, plate thicknesses and welding positions.
b) Expiry date of the validity of the qualification.
c) Name, date of birth, identification and the photograph of the welder.
d) Name of shipbuilder / manufacturer.

5.3 When a certificate is issued, the relative documents such as test reports and/or re-validation records shall be archived as annexes to the copy of certificate according to the rules of the Society.

5.4 The status of approvals of each individual qualification is to be demonstrated to the Classification Society when requested.

### 6. Period of Validity

6.1 Initial approval

6.1.1 Normally the validity of the welder's approval begins from the issue date of qualification certificate when all the required tests are satisfactorily completed.

6.1.2 The certificate is to be signed at six-month intervals by the shipyards/manufacturers personnel who is responsible for production weld quality provided that all the following conditions are fulfilled:

a) The welder shall be engaged with reasonable continuity on welding work within the current range of approval. An interruption for a period no longer than six months is permitted.
b) The welder's work shall in general be in accordance with the technical conditions under which the approval test is carried out.
c) There shall be no specific reason to question the welder's skill and knowledge.

6.1.3 If any of these conditions are not fulfilled, the Society is to be informed and the certificate is to be cancelled.

6.1.4 The validity of the certificate may be maintained in agreement with the Society as specified in 6.2. The chosen maintenance option of qualification in accordance with 6.2.1 a) or b) or c) shall be stated on the certificate at the time of issue.

6.2 Maintenance of the approval

6.2.1 Revalidation shall be carried out by the Society. The skill of the welder shall be periodically verified by one of the following options:

a) The welder shall be re-tested every 3 years.

b) Every 2 years, two welds made during the last 6 months of the 2 years validity period shall be tested by radiographic or ultrasonic testing or destructive testing and shall be recorded. The weld tested shall reproduce the initial test conditions except for the thickness. These tests revalidate the welder's qualifications for an additional 2 years.

c) A welder's qualification for any certificate shall be valid as long as it is signed according to 6.1.2 subject that all the following conditions are fulfilled. In this option, the fulfilment of all the conditions is to be verified by the Society. The frequency of verification by the Society is to be no longer than 3 years and is to be agreed between the Society and the shipyards/manufacturers.

I. The welder is working for the same shipyard/manufacturer which is responsible for production weld quality as indicated on his or her qualification certificate.

II. Society shall verify that the welder quality management system of the shipyard/manufacturer includes as minimum:
- A designated person responsible for the coordination of the welder quality management system.
- List of welders and welding supervisors in shipyard/manufacturer
- If applicable, list of subcontracted welders
- Qualification certificate of welders and description of the associated management system
- Training requirements for welder qualification programme
- Identification system for welders and WPS used on welds
- Procedure describing the system in place to monitor each welder performance based on results of welds examination records (e.g. repair rate, etc.) including the criteria permitting the maintenance of the welder qualification without retesting.

III. The shipyards/manufacturers have to document at least once a year that the welder has produced acceptable welds in accordance with construction quality standards and Classification Society's requirements in the welding positions, type of welds and backing conditions covered by its certificate. Which documents are required and how to document the evidences should be in agreement between the Society and the shipyards/manufacturers.

6.2.2 The Society has to verify compliance with the above conditions and sign the maintenance of the welder's qualification certificate.

***

### Annex: Example of Welder's qualification certificate

**WELDER'S QUALIFICATION CERTIFICATE**

| | | |
| :--- | :--- | :--- |
| Welder's name: | Date of birth: | **Photograph** |
| Cert. No: | Sex: | |
| Identification No. | | |
| Employer's name and address | | |
| WPS/pWPS No. | | |
| Date of initial approval | | |

This is to certify that the welder has passed the qualification test [/and re-validation record audit] according to the rules of [the Society], and is qualified to undertake welding operation specified in range of qualification of this certificate.

| Items | Test piece | Range of qualification |
| :--- | :--- | :--- |
| Welding process | | |
| Base metal | | |
| Filler metal type | | |
| Plate thickness | | |
| Type of welded joint | | |
| Welding position | | |
| Revalidation method | In accordance with 6.2.1 a) $\square$ b) $\square$ c) $\square$ | |
| Other details | | |

This certificate is issued at [place], and valid until [DD/MM/YYYY].
Signature/seal of examiner: Issued on [DD/MM/YYYY].

| | Report No. to be reviewed | Date of report | Signature of Employee | Date of signature |
| :--- | :--- | :--- | :--- | :--- |
| 1 | | | | |
| 2 | | | | |
| 3 | | | | |
| 4 | | | | |
| 5 | | | | |
| 6 | | | | |

***

### TEST RECORD

| Type of test | Performed and accepted | Not required |
| :--- | :--- | :--- |
| Visual examination | | |
| Radiographic examination | | |
| Surface examination | | |
| Macro examination | | |
| Fracture test | | |
| Bend test | | |
| Additional tests | | |

* At the discretion of the Society, this page can be as the back page of a certificate, and also can be as a separate file.

**End of Document**

File: UR_MD/KOR/UR_W/ur-w33rev1corr1.md
# W33 Non-destructive testing of ship hull steel welds

**(Dec 2019)**
**(Rev.1 May 2020)**
**(Corr.1 Aug 2021)**

## 1 General

1.1 This document gives minimum requirements on the methods and quality levels that are to be adopted for the non-destructive testing (NDT) of ship hull structure steel welds during new building ("hull structure" as defined in UR Z23).

1.2 The quality levels given in this document refer to production quality and not to fitness-for-purpose of the welds examined.

1.3 The NDT is normally to be performed by the Shipbuilder or its subcontractors in accordance with these requirements. The Classification Surveyor may require witnessing of the testing.

1.4 It is the Shipbuilder's responsibility to assure that testing specifications and procedures are adhered to during the construction and the reports are made available to the Classification Society on the findings made by the NDT.

1.5 The extent of testing and the number of checkpoints are to be agreed between the Shipbuilder and the Classification Society. For criticality of structure reference is to be made to IACS UR S6 Tables of Structural Member Categories and IACS CSR for Bulk Carriers and Oil Tankers.

1.6 This UR covers conventional NDT methods. Advanced non-destructive testing (ANDT) methods such as phased array ultrasonic testing (PAUT), time of flight diffraction (TOFD), digital radiography (RT-D), radioscopic testing (RT-S), and computed radiography (RT-CR) are covered by UR W34.

**Note:**
1. This UR is to be uniformly implemented by IACS Societies to ships contracted for construction on or after 1 July 2021.
2. The "contracted for construction" date means the date on which the contract to build the vessel is signed between the prospective owner and the Shipbuilder. For further details regarding the date of "contract for construction", refer to IACS Procedural Requirement (PR) No. 29.
3. Rev.1 of this Unified Requirement is to be uniformly implemented by IACS Societies to ships contracted for construction on or after 1 July 2021.

1.7 **Terms and definitions**
The following terms and definitions apply for this document.

*   **NDT** Non-Destructive Testing - the development and application of technical methods to examine materials or components in ways that do not impair their future usefulness and serviceability, in order to measure geometrical characteristics and to detect, locate, measure and evaluate flaws. NDT is also known as non-destructive examination (NDE), non-destructive inspection (NDI) and non-destructive evaluation (NDE).
*   **RT** Radiographic Testing
*   **UT** Ultrasonic Testing
*   **MT** Magnetic Particle Testing
*   **PT** Dye or Liquid Penetrant Testing
*   **PWHT** Post Weld Heat Treatment
*   **VT** Visual Testing

## 2 Application

### 2.1 Base Metals
2.1.1 This document applies to fusion welds made in normal and higher strength hull structural steels in accordance with UR W11, and UR W31, high strength steels for welded structures in accordance with UR W16 and connections welds with hull steel forgings in accordance with UR W7 and hull steel castings in accordance with UR W8. Base metal other than the above may be applied by each Classification Society.

### 2.2 Welding processes
2.2.1 This document applies to fusion welds made using manual metal arc welding (shielded metal arc welding, 111), gas-shielded metal arc welding (gas metal arc welding, including flux cored arc welding, 13x), gas-shielded arc welding with non-consumable tungsten electrode (gas tungsten arc welding, 14x), submerged arc welding (12x), electro-slag welding (72x) and electro-gas welding processes (73). Terms and numbers according to ISO 4063:2009 ("x" indicates that relevant subgroups are included). This document may also be applied to welding processes other than the above at the discretion of each Classification Society.

### 2.3 Weld joints
2.3.1 This document applies to butt welds with full penetration, tee, corner and cruciform joints with or without full penetration, and fillet welds.

### 2.4 Timing of NDT
2.4.1 NDT shall be conducted after welds have cooled to ambient temperature and after post weld heat treatment where applicable.

2.4.2 For high strength steels for welded structure with specified minimum yield stress in the range of 420 N/mm² to 690 N/mm², NDT shall not be carried out before 48 hours after completion of welding. For steel with specified minimum yield greater than 690 N/mm² NDT shall not be carried out before 72 hours after completion of welding. Regardless of yield strength consideration is to be given to requiring a delayed inspection where evidence of delayed cracking has been observed in production welds.

At the discretion of the surveyor, a longer interval and/or additional random inspection at a later period may be required, (for example in case of high thickness welds).

At the discretion of the surveyor, the 72 hour interval may be reduced to 48 hours for RT or UT inspection, provided there is no indication of delayed cracking, and a complete visual and random MT or PT inspection to the satisfaction of the surveyor is conducted 72 hours after welds have been completed and cooled to ambient temperature.

Where PWHT is carried out the requirement for testing after a delay period may be relaxed, at the discretion of the surveyor.

### 2.5 Applicable methods for testing of weld joints
2.5.1 The methods mentioned in this document for detection of surface imperfections are VT, PT and MT. The methods mentioned in this document for detection of internal imperfections are UT and RT.

2.5.2 Applicable methods for testing of the different types of weld joints are given in Table 1.

**Table 1: Applicable methods for testing of weld joints**

| WELD JOINT | PARENT MATERIAL THICKNESS | APPLICABLE TEST METHODS |
| :--- | :--- | :--- |
| Butt welds with full penetration | thickness < 8mm¹ | VT, PT, MT, RT |
| | thickness ≥ 8mm | VT, PT, MT, UT, RT |
| Tee joints, corner joints and cruciform joints with full penetration | thickness < 8mm¹ | VT, PT, MT, RT³ |
| | thickness ≥ 8mm | VT, PT, MT, UT, RT³ |
| Tee joints, corner joints and cruciform joints without full penetration and fillet welds | All | VT, PT, MT, UT², RT³ |

**Notes:**
1) In cases of thickness below 8mm the Classification Society may consider application of an appropriate advanced UT method.
2) UT may be used to check the extent of penetration in tee, corner and cruciform joints. This requirement is to be agreed with the Classification Society.
3) RT may be applied however there will be limitations.

## 3 Qualification of personnel involved in NDT

3.1 The Shipbuilder or its subcontractors is responsible for the qualification and preferably 3rd party certification of its supervisors and operators to a recognised certification scheme based on ISO 9712:2012.

Personnel qualification to an employer based qualification scheme as e.g. SNT-TC-1A, 2016 or ANSI/ASNT CP-189, 2016 may be accepted if the Shipbuilder or its subcontractors written practice is reviewed and found acceptable by the Society. The Shipbuilder or its subcontractors written practice shall as a minimum, except for the impartiality requirements of a certification body and/or authorised body, comply with ISO 9712:2012.

The supervisors' and operators' certificates and competence shall comprise all industrial sectors and techniques being applied by the Shipbuilder or its subcontractors. Level 3 personnel shall be certified by an accredited certification body.

3.2 The Shipbuilder or its subcontractors shall have a supervisor or supervisors, responsible for the appropriate execution of NDT operations and for the professional standard of the operators and their equipment, including the professional administration of the working procedures. The Shipbuilder or its subcontractors shall employ, on a full-time basis, at least one supervisor independently certified to Level 3 in the method(s) concerned as per the requirements of item 3.1. It is not permissible to appoint Level 3 personnel; they must be certified by an accredited certification body. It is recognised that a Shipbuilder or its subcontractors may not directly employ a Level 3 in all the stated methods practiced. In such cases, it is permissible to employ an external, independently certified, Level 3 in those methods not held by the full-time Level 3(s) of the Shipbuilder or its subcontractors.

The supervisor shall be directly involved in review and acceptance of NDT Procedures, NDT reports, calibration of NDT equipment and tools. The supervisor shall on behalf of the Shipbuilder or its subcontractors re-evaluate the qualification of the operators annually.

3.3 The operator carrying out the NDT and interpreting indications, shall as a minimum, be qualified and certified to Level 2 in the NDT method(s) concerned and as described in item 3.1.

However, operators only undertaking the gathering of data using any NDT method and not performing data interpretation or data analysis may be qualified and certified as appropriate, at level 1.

The operator shall have adequate knowledge of materials, welding, structures or components, NDT equipment and limitations that are sufficient to apply the relevant NDT method for each application appropriately.

## 4 Surface condition

4.1 Areas to be examined shall be free from scale, slag, loose rust, weld spatter, oil, grease, dirt or paint that might affect the sensitivity of the testing method.

Preparation and cleaning of welds for subsequent NDT are to be in accordance with the accepted NDT procedures, and are to be to the satisfaction of the surveyor. Surface conditions that prevent proper interpretation may be cause for rejection of the weld area of interest.

## 5 General plan of testing: NDT method selection

5.1 The extent of testing and the associated quality levels are to be planned by the Shipbuilder according to the ship design, ship type and welding processes used. For new construction survey reference is to be made to the NDT requirements of IACS UR Z23 and the applicable parts of the UR Z23 enclosures Table 1 and Appendices.

5.2 For each construction, the Shipbuilder shall submit a plan for approval by the Classification Society, specifying the areas to be examined and the extent of testing and the quality levels, with reference to the NDT procedures to be used. Particular attention is to be paid to inspecting welds in highly stressed areas and welds in primary and special structure indicated in IACS UR S6. The NDT procedure(s) shall meet the requirement stated in section 6 of this UR and the specific requirements of the Classification Society. The plan shall only be released to the personnel in charge of the NDT and its supervision.

In selecting checkpoints, emphasis shall be given to the following inspection locations:
*   Welds in high stressed areas
*   Fatigue sensitive areas
*   Other important structural elements
*   Welds which are inaccessible or very difficult to inspect in service
*   Field erected welds
*   Suspected problem areas

Block construction welds performed in the yards, or at subcontracted yards/facilities, are to be considered in selecting checkpoints.

For other marine and offshore structures the extent is to be agreed by the Classification Society.

If an unacceptable level of indications are found the NDT extent is to be increased.

5.3 The identification system shall identify the exact locations of the lengths of weld examined.

5.4 All welds over their full length are to be subject to VT by personnel designated by the Shipbuilder, who may be exempted from the qualification requirements defined in section 3 of the UR.

5.5 As far as practicable, PT or MT shall be used when investigating the outer surface of welds, checking the intermediate weld passes and back-gouged joints prior to subsequent passes deposition. MT shall be performed in ferromagnetic materials welds unless otherwise agreed with the Classification Society. Surface inspection of important tee or corner joints, using an approved MT or PT method, shall be conducted to the satisfaction of the surveyor.

5.6 Welded connections of large cast or forged components (e.g. stern frame, stern boss, rudder parts, shaft brackets...) are to be tested over their full length using MT (MT is the preferred method) or PT, (PT is to be applied for non-ferrous metals) and at agreed locations using RT or UT.

5.7 As given in Table 1, UT or RT or a combination of UT and RT may be used for testing of butt welds with full penetration of 8mm or greater. Methods to be used shall be agreed with the Classification Society. The method used shall be suited for the detection of particular types and orientations of discontinuities. RT and UT are used for detection of internal discontinuities, and in essence they supplement and complement each other. RT is generally most effective in detecting volumetric discontinuities (e.g. porosity and slag) whilst UT is more effective for detecting planar discontinuities (e.g. laminations, lack of fusion and cracks). Although one method may not be directly relatable to the other, either one would indicate conditions of inadequate control of the welding process.

5.8 In general start/stop points in welds made using automatic or fully mechanized welding processes are to be examined using RT or UT, except for internal members where the extent of testing is to be agreed with the attending surveyor.

5.9 Where the surveyor becomes aware that an NDT location has been repaired without a record of the original defect, the shipyard is to carry out additional examinations on adjacent areas to the repaired area to the satisfaction of the attending surveyor. Reference is to be made to UR Z23.

5.10 Welds in thick steels (>50mm) used in container carrier, deck and hatch coaming areas are to be inspected in accordance with the additional requirements in IACS UR S33.

## 6 Testing

### 6.1 General
6.1.1 The testing method, equipment and conditions shall comply with recognized National or International standards, or other documents to the satisfaction of the Classification Society.

6.1.2 Sufficient details shall be given in a written procedure for each NDT technique submitted to the Classification Society for acceptance.

6.1.3 The testing volume shall be the zone which include the weld and parent material for at least 10mm each side of the weld, or the width of the heat affected zone (HAZ), whichever is greater. In all cases inspection shall cover the whole testing volume.

6.1.4 Provision is to be made for the surveyor to verify the inspection, reports and records (e.g. radiographs) on request.

### 6.2 Visual testing (VT)
6.2.1 The personnel in charge of VT is to confirm that the surface condition is acceptable prior to carrying out the inspection. VT shall be carried out in accordance with standards agreed between the Shipbuilder and the Classification Society.

### 6.3 Liquid penetrant testing (PT)
6.3.1 PT shall be carried out in accordance to ISO 3452-1:2013 or a recognized accepted standard and the specific requirement of each Classification Society.

6.3.2 The extent of PT shall be in accordance to the plans agreed with the attending surveyor and to the satisfaction of the surveyor.

6.3.3 The surface to be examined shall be clean and free from scale, oil, grease, dirt or paint so there are not contaminants and entrapped material that may impede penetration of the inspection media.

6.3.4 The temperature of parts examined shall be typically between 5°C and 50°C, outside this temperature range special low/high temperature penetrant and reference comparator blocks shall be used.

### 6.4 Magnetic particle testing (MT)
6.4.1 MT shall be carried out in accordance to ISO 17638:2016 or a recognized accepted standard and the specific requirement of each Classification Society.

6.4.2 The extent of MT shall be in accordance to the plans agreed with the attending surveyor and to the satisfaction of the surveyor.

6.4.3 The surface to be examined shall be free from scale, weld spatter, oil, grease, dirt or paint and shall be clean and dry. In general, the inside and outside of the welds to be inspected need to be sufficiently free from irregularities that may mask or interfere with interpretation.

### 6.5 Radiographic testing (RT)
6.5.1 RT shall be carried out in accordance to ISO 17636-1:2013 or an accepted recognized standard and any specific requirement of Classification Society.

6.5.2 The minimum inspected weld length for each checkpoint is to be specified in the approved NDT plan (see 5.2) and shall follow the requirements of each Classification Society.

For hull welds the minimum length inspected by RT is typically 300mm. The extent of RT shall be in accordance to the approved plans and to the satisfaction of the surveyor.

Consideration may be given for reduction of inspection frequency for automated or fully mechanized welds where quality assurance techniques indicate consistent satisfactory quality. The number of checkpoints is to be increased if the proportion of non-conforming indications is abnormally high.

6.5.3 The inside and outside surfaces of the welds to be radiographed are to be sufficiently free from irregularities that may mask or interfere with interpretation. Surface conditions that prevent proper interpretation of radiographs may be cause for rejection of the weld area of interest.

### 6.6 Ultrasonic testing (UT)
6.6.1 UT shall be carried out according to procedure based on ISO 17640:2018 (testing procedure), ISO 23279:2017 (characterization) and ISO 11666:2018 (acceptance levels) or accepted standards and the specific requirements of the Classification Society.

6.6.2 The minimum inspected weld length for each checkpoint is to be specified in the approved NDT plan (see 5.2) and shall follow the requirements of each Classification Society.

The extent of UT shall be in accordance to the approved plans and to the satisfaction of the surveyor.

A checkpoint shall consist of the entire weld length or a length agreed with the Classification Society.

## 7 Acceptance Levels (criteria)

### 7.1 General
7.1.1 This section details the acceptance levels (criteria) followed for the assessment of the NDT results. Techniques include but are not limited to: VT, MT, PT, RT and UT.

7.1.2 As far as necessary, testing techniques shall be combined to facilitate the assessment of indications against the acceptance criteria.

7.1.3 The assessment of indications not covered by this document shall be made in accordance with a standard agreed with the Classification Society. Alternative acceptance criteria can be agreed with the Classification Society, provided equivalency is established.

The general accepted methods for testing of welds are provided in Table 2 and Table 3 for surface and embedded discontinuities respectively. Refer to ISO 17635:2016.

**Table 2. Method for detection of surface discontinuities (All type of welds including fillet welds)**

| Materials | Testing Methods |
| :--- | :--- |
| Ferritic Steel | VT |
| | VT, MT |
| | VT, PT |

**Table 3. NDT for detection of embedded discontinuities (for butt and T joints with full penetration)**

| Materials and type of joint | Nominal thickness (t) of the parent material to be welded (mm) | | |
| :--- | :--- | :--- | :--- |
| | **t < 8** | **8 ≤ t ≤ 40** | **t > 40** |
| Ferritic butt-joints | RT or UT¹ | RT or UT | UT or RT² |
| Ferritic T-joints | UT¹ or RT² | UT or RT² | UT or RT² |

**Notes:**
1) Below 8mm the Classification Society may consider application of an appropriate advanced UT method.
2) RT may be applied however there will be limitations.

### 7.2 Quality Levels.
Testing requirements follows the designation of a particular quality level of imperfections in fusion-welded joints in accordance with ISO 5817:2014. Three quality levels (B, C and D) are specified.

In general Quality level C is to be applied for hull structure.

Quality level B corresponds to the highest requirement on the finished weld, and may be applied on critical welds.

This standard applies to steel materials with thickness above 0.5 mm. ISO 5817:2014 Table 1 provides the requirements on the limits of imperfections for each quality level. ISO 5817:2014 Annex A also provides examples for the determination of percentage of imperfections (number of pores in surface percent).

All levels (B, C and D) refer to production quality and not to the fitness for purpose (ability of product, process or service to serve a defined purpose under specific conditions). The correlation between the quality levels defined in ISO 5817:2014, testing levels/ techniques and acceptance levels (for each NDT technique) will serve to define the purpose under specific conditions. The acceptance level required for examination shall be agreed with the Classification Society. This will determine the quality level required in accordance with the non-destructive technique selected. Refer to tables 4 to 9.

### 7.3 Testing Levels.
7.3.1 The testing coverage and thus the probability of detection increases from testing level A to testing level C. The testing level shall be agreed with the Classification Society. Testing level D is intended for special applications, this can only be used when defined by specification. ISO 17640:2018 Annex A tables A.1 to A.7 provide guidance on the selection of testing levels for all type of joints in relation to the thickness of parent material and inspection requirements.

7.3.2 The testing technique used for the assessment of indications shall also be specified.

### 7.4 Acceptance Levels.
7.4.1 The acceptance levels are specified for each testing technique used for performing the inspection. The criteria applied is to comply with each standard identified in tables 4 to 9 (or any recognized acceptable standard agreed with the Classification Society).

7.4.2 Probability of detection (POD) indicates the probability that a testing technique will detect a given flaw.

### 7.5 Visual testing (VT)
7.5.1 The acceptance levels and required quality levels for VT are provided in IACS Rec 47 and Table 4 below.

**Table 4. Visual testing**

| Quality Levels (ISO 5817:2014 applies)ᵃ | Testing Techniques/ levels (ISO 17637:2016 applies)ᵃ | Acceptance levelsᵇ |
| :--- | :--- | :--- |
| B | Level not specified | B |
| C | | C |
| D | | D |

ᵃ Or any recognized standard agreed with Classification Society and demonstrated to be acceptable
ᵇ The acceptance levels for VT are the same to the quality levels requirements of ISO 5817:2014

### 7.6 Penetrant testing (PT)
7.6.1 The acceptance levels and required quality levels for PT are provided in Table 5 below:

**Table 5. Penetrant Testing**

| Quality Levels (ISO 5817:2014 applies)ᵃ | Testing Techniques/ levels (ISO 3452-1:2013 applies)ᵃ | Acceptance levels (ISO 23277:2015 applies)ᵃ |
| :--- | :--- | :--- |
| B | Level not specified | 2X |
| C | | 2X |
| D | | 3X |

ᵃ Or any recognized standard agreed with Classification Society and demonstrated to be acceptable

### 7.7 Magnetic Particle testing (MT)
7.7.1 The acceptance levels and required quality levels for MT is provided in Table 6 below:

**Table 6. Magnetic Particle Testing**

| Quality Levels (ISO 5817:2014 applies)ᵃ | Testing Techniques/ levels (ISO 17638:2016 applies)ᵃ | Acceptance levels (ISO 23278:2015 applies)ᵃ |
| :--- | :--- | :--- |
| B | Level not specified | 2X |
| C | | 2X |
| D | | 3X |

ᵃ Or any recognized standard agreed with Classification Society and demonstrated to be acceptable

### 7.8 Radiographic testing (RT)
7.8.1 The acceptance levels and required quality levels for RT are provided in Table 7 below. Reference radiographs for the assessment of weld imperfections shall be provided in accordance to ISO 5817:2014 or acceptable recognized standard agreed with the Classification Society.

**Table 7. Radiographic Testing**

| Quality Levels (ISO 5817:2014 applies)ᵃ | Testing Techniques/ levels (ISO 17636-1:2013 applies)ᵃ | Acceptance levels (ISO 10675-1:2016 applies)ᵃ |
| :--- | :--- | :--- |
| B | B (class) | 1 |
| C | Bᵇ (class) | 2 |
| D | At least A (class) | 3 |

ᵃ Or any recognized standard agreed with Classification Society and demonstrated to be acceptable
ᵇ For circumferential weld testing, the minimum number of exposures may correspond to the requirements of ISO 17636-1:2013, class A

### 7.9 Ultrasonic testing (UT)
7.9.1 The acceptance levels and required quality levels for UT are provided in Tables 8 and 9 below:

**Table 8. Ultrasonic Testing**

| Quality Levels (ISO 5817:2014 applies) ᵃ, ᵇ | Testing Techniques/Levels (ISO 17640:2018 applies) ᵃ, ᵇ | Acceptance Levels (ISO 11666:2018 applies)ᵃ, ᵇ |
| :--- | :--- | :--- |
| B | at least B | 2 |
| C | at least A | 3 |
| D | at least A | 3ᶜ |

ᵃ Or any recognized standard agreed with Classification Society and demonstrated to be acceptable
ᵇ When characterization of indications is required, ISO 23279:2017 is to be applied
ᶜ UT is not recommended but can be defined in a specification with same requirement as Quality Level C

**Table 9. Recommended Testing and Quality Levels (ISO 17640)**

| Testing Levelᵃ,b,c (ISO 17640:2018 applies) | Quality Level (ISO 5817:2014 applies) |
| :--- | :--- |
| A | C, D |
| B | B |
| C | By agreement |
| D | Special application |

ᵃ POD increases from testing level A to C as testing coverage increases
ᵇ Testing Level D for special application shall be agreed with Classification Society
ᶜ Specific requirements for testing levels A to C, are provided for various types of joints in ISO 17640:2018 Annex A

7.9.2 UT Acceptance Levels apply to the examination of full penetration ferritic steel welds, with thickness from 8 mm to 100mm. The nominal frequency of probes used shall be between 2MHz and 5MHz. Examination procedures for other type of welds, material, thicknesses above 100 mm and examination conditions shall be submitted to the consideration of the Classification Society.

7.9.3 The acceptance levels for UT of welds are to be defined in accordance to ISO 11666:2018 requirements or any recognized acceptable standard agreed with the Classification Society. The standard specifies acceptance level 2 and 3 for full penetration welded joints in ferritic steels, corresponding to quality levels B and C (Refer to table 8).

7.9.4 Sensitivity settings and levels. The sensitivity levels are set by the following techniques:
*   Technique 1: based on 3mm diameter side- drilled holes
*   Technique 2: based on distance gain size (DGS) curves for flat bottom holes (disk shaped reflectors)
*   Technique 3: using a distance-amplitude-corrected (DAC) curve of a rectangular notch of 1mm depth and 1mm width
*   Technique 4: using the tandem technique with reference to a 6mm diameter flat bottom hole (disk shaped reflector)

The evaluation levels (reference, evaluative, recording and acceptance) are specified in ISO 11666:2018 Annex A.

## 8 Reporting

8.1 Reports of NDT required shall be prepared by the Shipbuilder and shall be made available to the Classification Society.

8.2 Reports of NDT shall include the following generic items:
*   Date of testing
*   Hull number, location and length of weld inspected
*   Names, qualification level and signature of personnel that have performed the testing
*   Identification of the component examined
*   Identification of the welds examined
*   Steel grade, type of joint, thickness of parent material, welding process
*   Acceptance criteria
*   Testing standards used
*   Testing equipment and arrangement used
*   Any test limitations, viewing conditions and temperature
*   Results of testing with reference to acceptance criteria, location and size of reportable indications
*   Statement of acceptance / non-acceptance, evaluation date, name and signature of evaluator
*   Number of repairs if specific area repaired more than twice

8.3 In addition to generic items, reports of PT shall include the following specific items:
*   Type of penetrant, cleaner and developer used
*   Penetration time and development time

8.4 In addition to generic items, reports of MT shall include the following specific items:
*   Type of magnetization
*   Magnetic field strength
*   Detection media
*   Viewing conditions
*   Demagnetization, if required

8.5 In addition to generic items, reports of RT shall include the following specific items:
*   Type and size of radiation source (width of radiation source), X-ray voltage
*   Type of film/designation and number of film in each film holder/cassette
*   Number of radiographs (exposures)
*   Type of intensifying screens
*   Exposure technique, time of exposure and source-to-film distance as per below:
*   Distance from radiation source to weld
*   Distance from source side of the weld to radiographic film
*   Angle of radiation beam through the weld (from normal)
*   Sensitivity, type and position of IQI (source side or film side)
*   Density
*   Geometric un-sharpness
*   Specific acceptance class criteria for RT

Examinations used for acceptance or rejection of welds shall be recorded in an acceptable medium. A written record providing following information: identification and description of welds, procedures and equipment used, location within recorded medium and results shall be included. The control of documentation unprocessed original images and digitally processes images is to be to the satisfaction of the surveyor.

8.6 In addition to generic items, reports of UT shall include the following specific items:
*   Type and identification of ultrasonic equipment used (instrument maker, model, series number), probes (instrument maker, serial number), transducer type (angle, serial number and frequency) and type of couplant (brand).
*   Sensitivity levels calibrated and applied for each probe
*   Transfer loss correction applied Type of reference blocks
*   Signal response used for defect detection
*   Reflections interpreted as failing to meet acceptance criteria

The method for review and evaluation of UT reports is required for adequate quality control and is to be to the satisfaction of the surveyor.

8.7 The shipyard is to keep the inspection records specified in 8.2 to 8.6 of this document for at least 5 years.

## 9 Unacceptable indications and repairs

9.1 Unacceptable indications shall be eliminated and repaired where necessary. The repair welds are to be examined on their full length using appropriate NDT method at the discretion of the Surveyor.

9.2 When unacceptable indications are found, additional areas of the same weld length shall be examined unless it is agreed with the surveyor and fabricator that the indication is isolated without any doubt. In case of automatic or fully mechanized welded joints, additional NDT shall be extended to all areas of the same weld length.

All radiographs exhibiting non-conforming indications are to be brought to the attention of the surveyor. Such welds are to be repaired and inspected as required by the surveyor. When non-conforming indications are observed at the end of a radiograph, additional RT is generally required to determine their extent. As an alternative, the extent of non-conforming welds may be ascertained by excavation, when approved by the surveyor.

9.3 The extent of testing can be extended at the surveyor's discretion when repeated non-acceptable discontinuities are found.

9.4 The inspection records specified in section 8 are to include the records of repaired welds.

9.5 The Shipbuilder shall take appropriate actions to monitor and improve the quality of welds to the required level. The repair rate is to be recorded by the shipyard and any necessary corrective actions are to be identified in the builder's QA system.

**End of Document**
