Repository: kimghw/ontology_iacs

File: UR_MD/KOR/UR_W/ur-w9rev2.md
# W9 Grey iron castings

(1978)
(Rev. 1 1995)
(Rev. 2 May 2004)

### W9.1 Scope
**(1978)**

W9.1.1 All major grey iron castings, as defined in the relevant construction Rules, are as be manufactured and tested in accordance with the requirements of the following paragraphs.

W9.1.2 Alternatively, castings which comply with national or proprietary specifications may be accepted provided such specifications give reasonable equivalence to these requirements or otherwise are specially approved or required by the Classification Society.

W9.1.3 Where small castings are produced in large quantities, the manufacturer may adopt alternative procedures for testing and inspection subject to the approval of the Classification Society.

### W9.2 Manufacture
**(1978)**

W9.2.1 All major castings are to be made at foundries where the manufacturer has demonstrated to the satisfaction of the Classification Society that the necessary manufacturing and testing facilities are available and are supervised by qualified personnel. A programme of approval tests may be required in accordance with the procedures of individual Classification Societies.

W9.2.2 Suitable mechanical methods are to be employed for the removal of surplus material from castings. Thermal cutting processes are not acceptable, except as a preliminary operation to mechanical methods.

W9.2.3 Where castings of the same type are regularly produced in quantity, the manufacturer is to make any tests necessary to prove the quality of the prototype castings and is also to make periodical examinations to verify the continued efficiency of the manufacturing technique. The Surveyor is to be given the opportunity to witness these tests.

### W9.3 Quality of castings
**(1978)**

W9.3.1 Castings are to be free from surface or internal defects which would be prejudicial to their proper application in service. The surface finish is to be in accordance with good practice and any specific requirements of the approved plan.

### W9.4 Chemical composition
**(1978)**

W9.4.1 The chemical composition of the iron used is left to the discretion of the manufacturer, who is to ensure that it is suitable to obtain the mechanical properties specified for the castings. When required by individual Classification Societies the chemical composition of ladle samples is to be reported.

### W9.5 Heat treatment
**(1978)**

W9.5.1 Except as required by W9.5.2 castings may be supplied in either the as cast or heat treated condition.

W9.5.2 For some applications, such as high temperature service or where dimensional stability is important, castings may require to be given a suitable tempering or stress relieving heat treatment.

### W9.6 Mechanical tests
**(Rev. 2 May 2004)**

W9.6.1 Test material sufficient for the required tests and for possible re-tests is to be provided for each casting or batch of castings.

W9.6.2 Separately cast test samples are to be used unless otherwise agreed between the manufacturer and purchaser and generally are to be in the form of bars 30 mm in diameter and of a suitable length. They are to be cast from the same ladle as the castings in moulds of the same type of material as the moulds for the castings and are not to be stripped from the moulds until the metal temperature is below 500°C. When two or more test samples are cast simultaneously in a single mould, the bars are to be at least 50 mm apart as given in Fig. 1.

W9.6.3 Integrally cast samples may be used when a casting is more than 20 mm thick and its mass exceeds 200 kg, subject to agreement between the manufacturer and the purchaser. The type and location of the sample are to be selected to provide approximately the same cooling conditions as for the casting it represents and also subject to agreement.

W9.6.4 With the exception of 9.6.7, at least one test sample is to be cast with each batch.

W9.6.5 With the exception of 9.6.6, a batch consists of the castings poured from a single ladle of metal, provided that they are all of similar type and dimensions. A batch should not normally exceed two tonnes of fettled castings and a single casting will constitute a batch if its mass is 2 tonnes or more.

W9.6.6 For continuous melting of the same grade of cast iron in large tonnages the mass of a batch may be increased to the output of 2 hours of pouring.

W9.6.7 If one grade of cast iron is melted in large quantities and if production is carefully monitored by systematic checking of the melting process, such as chill testing, chemical analysis or thermal analysis, test samples may be taken at longer intervals.

W9.6.8 All test samples are to be suitably marked to identify them with the castings which they represent.

W9.6.9 Where castings are supplied in the heat treated condition, the test samples are to be heat treated together with the castings which they represent. For cast-on-test samples the sample shall not be cut off from the casting until after the heat treatment.

W9.6.10 One tensile test specimen is to be prepared from each test sample and for 30mm diameter samples is to be machined to the dimensions given in W.2.4. Where test samples of other dimensions are specially required the tensile test specimens are to be machined to agreed dimensions.

W9.6.11 All tensile tests are to be carried out using test procedures in accordance with W2. Unless otherwise agreed all tests are to be carried out in the presence of the Surveyors.

### W9.7 Mechanical Properties
**(Rev. 2 May 2004)**

W9.7.1 Only the tensile strength is to be determined and the results obtained from tests are to comply with the minimum value specified for the castings being supplied. The value selected for the specified minimum tensile strength is to be not less than 200 N/mm² but subject to any additional requirements of the relevant construction Rules. The fractured surfaces of all tensile test specimens are to be granular and grey in appearance.

W9.7.2 Re-test requirements for tensile tests are to be in accordance with UR W2.

### W9.8 Inspection
**(1978)**

W9.8.1 All castings are to be cleaned and adequately prepared for examination. The surfaces are not to be hammered, peened or treated in any way which may obscure defects.

W9.8.2 Before acceptance, all castings are to be visually examined including, where applicable, the examination of internal surfaces. Unless otherwise agreed, the verification of dimensions is the responsibility of the manufacturer.

W9.8.3 Supplementary examination of castings by suitable nondestructive testing procedures is generally not required except in circumstances where there is reason to suspect the soundness of the casting.

W9.8.4 When required by the relevant construction Rules, castings are to be pressure tested before final acceptance.

W9.8.5 In the event of any casting proving defective during subsequent machining or testing it is to be rejected notwithstanding any previous certification.

### W9.9 Rectification of defective castings
**(1978)**

W9.9.1 At the discretion of the Surveyor, small surface blemishes may be removed by local grinding.

W9.9.2 Subject to the prior approval of the Surveyor, castings containing local porosity may be rectified by impregnation with a suitable plastic filler, provided that the extent of the porosity is such that it does not adversely affect the strength of the casting.

W9.9.3 Repairs by welding are generally not permitted.

### W9.10 Identification of castings
**(Rev. 1 1995)**

W9.10.1 The manufacturer is to adopt a system of identification, which will enable all finished castings to be traced to the original ladle of metal. The Surveyor is to be given full facilities for so tracing the castings when required.

W9.10.2 Before acceptance, all castings which have been tested and inspected with satisfactory results are to be clearly marked by the manufacturer. At the discretion of individual Classification Societies any of the following particulars may be required:
(i) Quality of cast iron.
(ii) Identification number or other marking which will enable the full history of the casting to be traced.
(iii) Manufacturer's name or trade mark.
(iv) The Classification Society's name, initials or symbol.
(v) Abbreviated name of the Classification Society's local office.
(vi) Personal stamp of Surveyor responsible for inspection.
(vii) Where applicable, test pressure.
(viii) Date of final inspection

W9.10.3 Where small castings are manufactured in large numbers, modified arrangements for identification may be specially agreed with the Classification Society.

### W9.11 Certification
**(1978)**

W9.11.1 The manufacturer is to provide the Surveyor with a test certificate or shipping statement giving the following particulars for each casting or batch of castings which has been accepted:
(i) Purchaser's name and order number.
(ii) Description of castings and quality of cast iron.
(iii) Identification number.
(iv) Results of mechanical tests.
(v) Where applicable, general details of heat treatment.
(vi) When specially required, the chemical analysis of ladle samples.
(vii) Where applicable, test pressure.

![Figure 1: Test Sample for grey cast iron. The diagram illustrates a vertically oriented test bar cast within a mold (indicated by hatched areas). The sample has a central cylindrical gauge section of diameter 30mm (+2/-0) and length L. This central section is flanked by two larger cylindrical ends, each having a diameter of 50mm and a length of 50mm. The diagram also specifies a minimum 50mm clearance between multiple bars cast in the same mold.](test_sample_diagram)

File: UR_MD/KOR/UR_W/ur-w11-rev9-may-2017-cln.md (part 2 of 2)
| Grade | Yield Strength ReH (N/mm²) min | Tensile Strength Rm (N/mm²) | Elongation (5.65 √S₀) A₅ (%) | Test Temp. °C | Impact Test Average Impact Energy (J) min | | | | | |
| :--- | :--- | :--- | :--- | :--- | :--- | :--- | :--- | :--- | :--- | :--- | :--- |
| | | | | | **t ≤ 50** | | **50 < t ≤ 70** | | **70 < t ≤ 100** | |
| | | | | | **Long⁽²⁾** | **Trans⁽²⁾** | **Long⁽²⁾** | **Trans⁽²⁾** | **Long⁽²⁾** | **Trans⁽²⁾** |
(i) For steel plates supplied in the normalised or TM condition one set of impact test specimens is to be taken from each piece. For quenched and tempered steel plates one set of impact test specimens is to be taken from each length as heat treated.
(ii) For sections one set of impact tests is to be taken from each batch of 25 tonnes or fraction thereof.
(iii) When, subject to the special approval of the Classification Society, sections other than Grades E40 and F40 are supplied in the as rolled or controlled rolled condition, one set of impact tests is to be taken from each batch of 15 tonnes or fraction thereof.
(iv) For (ii) and (iii) above the piece selected for the preparation of the test specimens is to be the thickest in each batch.

## 15. Retest Procedures

**15.1** When the tensile test from the first piece selected in accordance with W11.14.1 fails to meet the requirements re-test requirements for tensile tests are to be in accordance with UR W2.

**15.2** If one or both of the additional tests referred to above are unsatisfactory, the piece is to be rejected, but the remaining material from the same batch may be accepted provided that two of the remaining pieces in the batch selected in the same way, are tested with satisfactory results. If unsatisfactory results are obtained from either of these two pieces then the batch of material is to be rejected.

**15.3** Re-test requirements for Charpy impact tests are to be in accordance with UR W2.

**15.4** When the initial piece, representing a batch, gives unsatisfactory results from the additional Charpy V-notch impact tests referred to above, this piece is to be rejected but the remaining material in the batch may be accepted provided that two of the remaining pieces in the batch are tested with satisfactory results. If unsatisfactory results are obtained from either of these two pieces then the batch of material is to be rejected. The pieces selected for these additional tests are to be the thickest remaining in the batch.

**15.5** If any test specimen fails because of faulty preparation, visible defects or (in the case of tensile test) because of fracturing outside the range permitted for the appropriate gauge length, the defective test piece may, at the Surveyors discretion, be disregarded and replayed by an additional test piece of the same type.

**15.6** At the option of the steelmaker, when a batch of material is rejected, the remaining pieces in the batch may be resubmitted individually for test and those pieces which give satisfactory results may be accepted.

**15.7** At the option of the steelmaker, rejected material may be resubmitted after heat treatment or reheat treatment, or may be resubmitted as another grade of steel and may then be accepted provided the required tests are satisfactory.

**15.8** In the event of any material proving unsatisfactory during subsequent working or fabrication, such material may be rejected, notwithstanding any previous satisfactory testing and/or certification.

## 16. Branding

**16.1** Every finished piece is to be clearly marked by the maker in at least one place with the Classification Society's brand and the following particulars:
(i) Unified identification mark for the grade steel (e.g. A, A36).
(ii) Steels which have been specially approved by the Classification Society and which differ from these requirements (see W11.1.4) are to have the letter "S" after the above identification mark (e.g. A36S, ES).
(iii) When required by the Classification Society, material supplied in the thermo-mechanically controlled process condition is to have the letters TM added after the identification mark (e.g. E36 TM).
(iv) Name or initials to identify the steelworks.
(v) Cast or other number to identify the piece.
(vi) If required by the purchaser, his order number or other identification mark.

**16.2** Steel plates that have complied with the requirements for corrosion resistant steel will be identified by adding a corrosion designation to the unified identification mark for the grade of steel.
The corrosion resistant steel is to be designated according to its area of application as follows:
- Lower surface of strength deck and surrounding structures: **RCU**
- Upper surface of inner bottom plating and surrounding structures: **RCB**
- For both strength deck and inner bottom plating: **RCW**

Example of designation: **A36 TM RCB Z35**

**16.3** The above particulars, but excluding the manufacturer's name or trade mark where this is embossed on finished products are to be encircled with paint or otherwise marked so as to be easily recognisable.

**16.4** Where a number of light materials are securely fastened together in bundles the manufacturer may, subject to the agreement of the Classification Society, brand only the top piece of each bundle, or alternatively, a firmly fastened durable label containing the brand may be attached to each bundle.

**16.5** In the event of any material bearing the Classification Society's brand failing to comply with the test requirements, the brand is to be unmistakably defaced by the manufacturer.

## 17. Documentation

**17.1** The Surveyor is to be supplied with the number of copies as required by the Classification Society, of the test certificates or shipping statements for all accepted materials. The Classification Society may require separate documents of each grade of steel. These documents are to contain, in addition to the description, dimensions, etc., of the material, at least the following particulars:
(i) Purchaser's order number and if known the hull number for which the material is intended.
(ii) Identification of the cast and piece including, where appropriate, the test specimen number.
(iii) Identification of the steelworks.
(iv) Identification of the grade of steel.
(v) Ladle analysis (for elements specified in Tables 1 & 2).
(vi) For steel with a corrosion resistant steel designation the weight percentage of each element added or intentionally controlled for improving corrosion resistance.
(vii) Condition of supply when other than as rolled i.e. normalised, controlled rolled or thermomechanically rolled.
(viii) State if rimming steel has been supplied for grade A sections, up to 12.5 mm thick.
(ix) Test Results

**17.2** Before the test certificates or shipping statements are signed by the Surveyor, the manufacturer is required to furnish him with a written declaration stating that the material has been made by an approved process and that it has been subjected to and has withstood satisfactory the required tests in the presence of the Surveyor or his authorized deputy. The name of the Classification Society is to appear on the test certificate. The following form of declaration will be accepted if stamped or printed on each test certificate or shipping statement with the name of the steelworks and initialled for the makers by an authorized official:
"We hereby certify that the material has been made by an approved process and has been satisfactorily tested in accordance with the Rules of the Classification Society."

---

### Table 8 Required condition of supply and number of impact tests for normal strength steels

| Grade | Deoxidation Practice | Products | Condition of Supply (Batch for Impact Tests)⁽¹⁾⁽²⁾ | | | | | | |
| :--- | :--- | :--- | :---: | :---: | :---: | :---: | :---: | :---: | :---: |
| | | | **Thickness (mm)** | | | | | | |
| | | | **10** | **12.5** | **20** | **25** | **30** | **35** | **40** | **50** | **100** |
| A | Rimmed | Sections | A (-) | | | | | | Not applicable | |
| | For t ≤ 50mm Any method except rimmed For t > 50mm Killed | Plates | A (-) | | | | | | N(-) TM(-)⁽³⁾ CR(50), AR*(50) | |
| | | Sections | A (-) | | | | | | Not applicable | |
| B | For t ≤ 50mm Any method except rimmed For t > 50mm Killed | Plates | A (-) | | | | A(50) | | N(50) TM(50) CR(25), AR*(25) | |
| | | Sections | A (-) | | | | A(50) | | Not applicable | |
| D | Killed | Plates Sections | A(50) | | | | | | Not applicable | |
| | Plates Killed and fine grain treated | Plates | A(50) | | | | | | N(50) CR(50) TM(50) | N(50) TM(50) CR(25) | |
| | | Sections | A(50) | | | | | | N(50) CR(50) TM(50) AR*(25) | Not applicable | |
| E | Killed and fine grain treated | Plates | N(Each piece) TM(Each piece) | | | | | | | | |
| | | Sections | N(25) TM(25) AR*(15), CR*(15) | | | | | | Not applicable | |

**Remarks:**
1. **Condition of Supply**
   - **A** – Any
   - **N** – Normalised Condition
   - **CR** – Controlled Rolled Condition
   - **TM** – Thermo-Mechanical rolling
   - **AR\*** – As Rolled Condition subject to special approval of the Classification Society
   - **CR\*** – Controlled Rolled Condition subject to special approval of the Classification Society
2. **Number of Impact Tests**
   One set of impact tests is to be taken from each batch of the "specified weight" in ( ) or fraction thereof.
3. See Note (5) of Table 6.

---

### Table 9 Required condition of supply and number of impact tests for higher strength steels

*(Note: Table 9 is summarized for brevity, preserving the core structure)*

| Grades | Grain Refining Elements | Products | Thickness (mm) and Condition of Supply |
| :--- | :--- | :--- | :--- |
| **A32, A36** | Nb and/or V | Plates | 10-50: A(50), CR(50), TM(50). >50: N(50), CR(50), TM(50) |
| | | Sections | 10-50: A(50). >50: N(50), CR(50), TM(50), AR*(25) |
| | Al alone or with Ti | Plates | 10-25: A(50), AR*(25). 25-50: N(50), CR(50), TM(50). >50: N(50), CR(50), TM(50) |
| | | Sections | 10-20: A(50). >20: N(50), CR(50), TM(50), AR*(25) |
| **A40** | Any | Plates | 10-50: A(50), N(50), CR(50), TM(50). >50: N(50), TM(50), QT(Each length) |
| | | Sections | 10-50: A(50), N(50), CR(50), TM(50) |
| **D32, D36** | Nb and/or V | Plates | 10-50: A(50), N(50), CR(50), TM(50). >50: N(50), CR(50), TM(50) |
| | | Sections | 10-50: A(50). >50: N(50), CR(50), TM(50), AR*(25) |
| | Al alone or with Ti | Plates | 10-25: A(50), AR*(25). 25-100: N(50), CR(50), TM(50) |
| | | Sections | 10-20: A(50). >20: N(50), CR(50), TM(50), AR*(25) |
| **D40** | Any | Plates | 10-50: N(50), CR(50), TM(50). >50: N(50), TM(50), QT(Each length) |
| | | Sections | 10-50: N(50), CR(50), TM(50) |
| **E32, E36** | Any | Plates | 10-100: N(Each piece), TM(Each piece) |
| | | Sections | 10-50: N(25), TM(25), AR*(15), CR*(15) |
| **E40** | Any | Plates | 10-100: N(Each piece), TM(Each piece), QT(Each length) |
| | | Sections | 10-50: N(25), TM(25), QT(25) |
| **F32, F36** | Any | Plates | 10-100: N(Each piece), TM(Each piece), QT(Each length) |
| | | Sections | 10-50: N(25), TM(25), QT(25), CR*(15) |
| **F40** | Any | Plates | 10-100: N(Each piece), TM(Each piece), QT(Each length) |
| | | Sections | 10-50: N(25), TM(25), QT(25) |

**Remarks:**
(1) **Condition of Supply**
    - **A** - Any
    - **N** - Normalized Condition
    - **CR** - Controlled Rolled Condition
    - **TM** - Thermo-Mechanical Rolling
    - **QT** - Quenched and Tempered Condition
    - **AR\*** - As Rolled Condition subject to special approval
    - **CR\*** - Controlled Rolled Condition subject to special approval
(2) **Number of Impact Tests**
    One set of impact tests is to be taken from each batch of the “specified weight” in ( ) or fraction thereof. For grades A32 and A36 steels a relaxation in the number of impact tests may be permitted. (See Note(3) of Table 7.)

---

## Appendix A. Manufacturing Approval Scheme of Hull Structural Steels

### A1. Manufacturing Approval Scheme of Semi Finished Products for Hull Structural Steels

**1. Scope of application**
This document specifies the scheme for the approval of the manufacturing process of semi-finished products such as ingots, slabs, blooms and billets for the structural steels.

**2. Approval application**
**2.1 Documents to be submitted**
The manufacturer has to submit request of approval, proposed approval test program and general information relevant to:
a) Name and site address of the manufacturer, location of workshops, total annual production, etc.
b) Organization and quality: organizational chart, staff, ISO 9001 certification, etc.
c) Manufacturing facilities: flow chart, storage of raw materials and finished products, etc.
d) Details of inspections and quality control facilities.
e) Type of products, types of steel, range of thickness and aim material properties.
f) Steelmaking: process, capacity, casting methods (ingot or continuous), etc.
g) Approval already granted by other Classification Societies.

**2.2 Documents to be submitted for changing the approval conditions**
...

**3. Approval tests**
**3.1 Extent of the approval tests**
...

---

### A2. Manufacturing Approval Scheme of Hull Structural Steels

**1. Scope of application**
This document specifies the scheme for the approval of the manufacturing process of normal and higher strength hull structural steels.

**2. Approval application**
**2.1 Documents to be submitted**
...
i) Programmed rolling: description of process, normalizing temperature, control standards for typical rolling parameters, etc.
j) Recommendations for working and welding.
...

**3. Approval tests**
**3.4 Selection of the test product**
For each grade of steel and for each manufacturing process, one test product with the maximum thickness and one test product of average thickness are in general to be selected.

**3.6 Tests on base material**
**3.6.1 Type of tests**
The tests to be carried out are indicated in Table 1.

---

### Table 1 Tests on base material

| Type of test | Position of the samples and direction of the test specimens ⁽¹⁾ | Remarks |
| :--- | :--- | :--- |
| Tensile test | Top and bottom transverse ⁽²⁾ | ReH, Rm, A₅(%), RA(%) are to be reported |
| Tensile test (stress relieved) only for TM steels | Top and bottom transverse ⁽²⁾ | Stress relieving at 600 °C (2 min/mm with minimum 1 hour) |
| Impact tests ⁽³⁾ on non aged specimens | Top and bottom - longitudinal / Top - transverse ⁽⁴⁾ | Testing temperature (°C) depends on grade |
| Impact test ⁽³⁾ on strain aged specimens ⁽⁵⁾ | Top - longitudinal | Testing temperature (°C) depends on grade |
| Chemical analyses ⁽⁶⁾ | Top | Complete analyses including micro alloying elements |
| Sulphur prints | Top | |
| Micro examination | Top | |
| Grain size determination | Top | only for fine grain steels |
| Drop weight test ⁽⁴⁾ | Top | only for grades E, E32, E36, E40, F32, F36, F40 |
| Through thickness tensile tests | Top and bottom | only for grades with improved through thickness properties |

**Notes for Table 1:**
1) For hot rolled strips see 3.6.2.
2) Longitudinal direction for sections and plates having width less than 600 mm.
3) One set of 3 Charpy V-notch impact specimens is required for each impact test.
4) Not required for sections and plates having width less than 600 mm.
5) Deformation 5% + 1 hour at 250°C.
6) Besides product analyses, ladle analyses are required.

---

## Appendix B. Approval scheme for manufacturer of hull structural steels intended for welding with high heat input

**1. Scope**
This document specifies the weldability confirmation scheme of normal and higher strength hull structural steels intended for welding with high heat input over 50kJ/cm.

**3. Confirmation tests**
**3.5 Examinations and tests for the test assembly**
The test assembly is to be examined and tested for:
a) Visual examination
b) Macroscopic test
c) Microscopic test
d) Hardness test
e) Transverse tensile test
f) Bend test
g) Impact test

---

## Appendix C. Procedure for Approval of Corrosion resistant steels for cargo oil tanks

**1. Scope**
This document specifies the scheme for the approval of corrosion resistant steels based upon corrosion testing.

### Table 2.1 Designations for Corrosion Resistant Steels

| Type of steel | Location where steel is effective | Corrosion Resistant Designation |
| :--- | :--- | :--- |
| Rolled steel for hull | For lower surface of strength deck and surrounding structures (ullage space) | RCU |
| | For upper surface of inner bottom plating and surrounding structures | RCB |
| | For both strength deck and inner bottom plating | RCW |

---
**End of Document**
