Repository: kimghw/ontology_iacs

File: UR_MD/KOR/UR_W/ur-w16rev3cr.md (part 2 of 2)
| **Steel grade** | **AH420, DH420, AH460, DH460** | **EH420, EH460** | **AH420, DH420, AH460, DH460, AH500, DH500, AH550, DH550, AH620, DH620, AH690, DH690, AH890** | **EH420, FH420, EH460, FH460, EH500, FH500, EH550, FH550, EH620, FH620, EH690, FH690, DH890, EH890** | **AH420, DH420, AH460, DH460, AH500, DH500, AH550, DH550, AH620, DH620, AH690, DH690, AH890, AH960** | **EH420, FH420, EH460, FH460, EH500, FH500, EH550, FH550, EH620, FH620, EH690, FH690, DH890, EH890, DH960, EH960** |
| **Chemical Composition²⁾** | | | | | | |
| Carbon % max | 0.20 | 0.18 | 0.16 | 0.14 | 0.18 | 0.18 |
| Manganese % | 1.0~1.70 | 1.0~1.70 | 1.0~1.70 | 1.0~1.70 | 1.70 | 1.70 |
Note 3: The micrographs are to be representative of the full thickness. For thick products in general at least three examinations are to be made at surface, 1/4t and 1/2t of the product.
Note 4: In addition to the determination of the absorbed energy value, also the lateral expansion and the percentage crystallinity are to be reported.
Note 5: Strain ageing test is to be carried out on the thickest plate.
Note 6: Weldability test is to be carried out on the thickest plate.

##### 3.6.2 Test specimens and testing procedure

The test specimens and testing procedures are to be in accordance with W2, where applicable.

##### 3.6.3 Other tests

Additional tests such as CTOD test on parent plate, large scale brittle fracture tests (Double Tension test, ESSO test, Deep Notch test, etc.) or other tests may be required in the case of newly developed type of steel, outside the scope of W16, or when deemed necessary by the Society.

#### 3.7 Weldability tests - Butt weld test

3.7.1 For H420 to H500 grade steels: Weldability tests are to be carried out on samples of the thickest plate. Testing on higher grades can cover the lower strength and toughness grades.
a) 1x butt weld test assembly welded with a heat input 15±2 kJ/cm is to be tested as-welded.
b) 1x butt weld test assembly welded with a heat input 50±5 kJ/cm for N/NR and TM and 35±3.5 kJ/cm for QT steels is to be tested as-welded.
c) 1x butt weld test assembly welded with the same heat input as given in b) is to be post-weld heat treated (PWHT) prior to testing.

Option: Steels intended to be designated as steels for high heat input welding are to be tested with 1x butt weld test assembly in the as-welded condition and 1x test assembly in the PWHT condition, both welded with the maximum heat input being approved.

3.7.2 For H550 to H960 grade steels:
In general, the thickest plate with the highest toughness grade for each strength grade is to be tested. Provided the chemical composition of the higher grade is representative to the lower grade, testing requirements on the lower grades may be reduced at the discretion of the Classification Society.
a) 1x butt weld test assembly welded with a heat input 10±2 kJ/cm is to be tested as-welded.
b) 1x butt weld test assembly welded with a maximum heat input as proposed by the manufacturer is to be tested as-welded. The approved maximum heat input shall be stated on the manufacturer approval certificate.

Option: If the manufacturer requests to include the approval for Post Weld Heat Treated (PWHT) condition, 1x additional butt weld test assembly welded with a maximum heat input proposed by the manufacturer for the approval same as test assembly b) is to be post-weld heat treated (PWHT) prior to testing.

3.7.3 Butt weld test assembly
The butt weld test assemblies of N/NR plates are to be prepared with the weld seam transverse to the final plate rolling direction.
The butt weld test assemblies of TM/TM+AcC/TM+DQ and QT plates are to be prepared with the weld seam parallel to the final plate rolling direction. The butt weld test assemblies of long products, sections and seamless tubular in any delivery condition are to be prepared with the weld seam transverse to the rolling direction.

3.7.4 Bevel preparation
The bevel preparation should be preferably 1/2V or K related to thickness.
The welding procedure should be as far as possible in accordance with the normal welding practice used for the type of steel in question.
The welding procedure and welding record are to be submitted to the Classification Society for review.

3.7.5 Post-weld heat treatment procedure
a) Steels delivered in N/NR or TM/TM+AcC/TM+DQ condition shall be heat treated for a minimum time of 1 hour per 25 mm thickness (but not less than 30 minutes and needs not be more than 150 minutes) at a maximum holding temperature of 580°C, unless otherwise approved at the time of approval.
b) Steels delivered in QT condition shall be heat treated for a minimum time of 1 hour per 25 mm thickness (but not less than 30 minutes and needs not be more than 150 minutes) at a maximum holding temperature of 550°C with the maximum holding temperature of at least 30°C below the previous tempering temperature, unless otherwise approved at the time of approval.
c) Heating and cooling above 300°C shall be carried out in a controlled manner in order to heat/cool the material uniformly. The cooling rate from the max. holding temperature to 300°C shall not be slower than 55°C/hr.

3.7.6 Type of tests
From the test assemblies the following test specimens are to be taken:
a) 1 cross weld tensile test - 1 full thickness test sample or sub-sized samples cover the full thickness cross section.
b) 1 set of 3 Charpy V-notch impact specimens transverse to the weld seam and 1-2 mm below the surface with the notch located at the fusion line and at a distance 2, 5 and 20 mm from the straight fusion line. An additional set of 3 Charpy test specimens at root is required for each aforementioned position for plate thickness t ≥ 50 mm. The fusion boundary is to be identified by etching the specimens with a suitable reagent. The test temperature is to be the one prescribed for the testing of the steel grade.
c) Hardness tests HV10 across the weldment. The indentations are to be made along a 1-2 mm transverse line beneath the plate surface on both the face side and the root side of the weld as follows:
*   fusion line
*   HAZ: at each 0.7 mm from fusion line into unaffected base material (6 to 7 minimum measurements for each HAZ)

The maximum hardness value should not be higher than 350HV for grade steels H420 to H460; not be higher than 420HV for H500 to H690; and not be higher than 450HV for H890 and H960.

A sketch of the weld joint depicting groove dimensions, number of passes, hardness indentations should be attached to the test report together with photomacrographs of the weld cross section.

d) CTOD test
CTOD test specimens are to be taken from butt weld test assembly specified in 3.7.1 b) or 3.7.2 b) in Appendix A of this UR. CTOD test is to be carried out in accordance with EN ISO 15653 or equivalent.
*   the specimen geometry (B = W) is permitted for plate thickness up to 50 mm. For plate thicker than 50 mm, subsidiary specimen geometry (50x50 mm) is permitted, which is to be taken 50 mm in depth through thickness from the subsurface and 50 mm in width. See Figure A1 a) and b) for more details.
*   the specimens shall be notched in through thickness direction.
*   grain-coarsened HAZ (GCHAZ) shall be targeted for the sampling position of the crack tip.
*   the test specimens shall be in as-welded and post-weld heat treated, if applicable.
*   three tests shall be performed at -10°C on each butt weld test assembly.

For grades H690 and above, dehydrogenation of as-welded test pieces may be carried out by a low temperature heat treatment, prior to CTOD testing. Heat treatment conditions of 200°C for 4 h are recommended, and the exact parameters shall be notified with the CTOD test results.

![Figure A1 a): CTOD test specimen for plate thickness t ≤ 50 mm, sampled in full thickness. It shows the notch location at the GCHAZ.](image_description)

![Figure A1 b): CTOD test specimen for plate thickness t > 50 mm, subsidiary test specimen with a thickness of maximum 50 mm in subsurface area is to be sampled.](image_description)

3.7.7 Crack susceptibility weld test (Hydrogen crack test)
Testing in accordance with national and international recognised standards such as GB/T4675.1 and JIS Z 3158 for Y-groove weld crack test. Minimum preheat temperature is to be determined and the relationship of minimum preheat temperature with thickness is to be derived.

3.7.8 Other tests
Additional tests may be required in the case of newly developed types of steel, outside the scope of W16, or when deemed necessary by the Society.

### 4. Results

All the results are to comply with the requirements of the scheme of initial approval.
The subject manufacturer shall submit all the test results together with the manufacturing specification containing all the information required under Appendix A, Section 2, and manufacturing records relevant to steel making, casting, rolling and heat treatment, applicable to the product submitted to the tests.

### 5. Certification

#### 5.1 Approval
Upon satisfactory completion of the survey, approval is granted by the Society.

#### 5.2 List of approved manufacturers
The approved manufacturers are entered in a list containing the types of steel and the main conditions of approval.

### 6. Renewal of approval

The validity of the approval is to be a maximum of five years.
Renewal can be granted by a periodic inspection and evaluation of the result of the inspection to the surveyor’s satisfaction during the period.*

Where for operational reasons, the renewal audit falls outside the period of approval, the manufacturer will still be considered as approved if agreement to this audit date is made within the original period of approval, in this instance if successful, the extension of approval will be back dated to the original renewal date.

Manufacturers who have not produced the approved grades and products during the period between renewals may be required to either carry out approval tests or, on the basis of the statistical data of results of production of similar grades of products, at the discretion of the Society, be reapproved.

### 7. Removal of the approval

During the period of validity the approval may be reconsidered in the following cases:
a) In service failures, traceable to product quality.
b) Non conformity of the product revealed during fabrication and construction.
c) Discovered failure of the Manufacturer’s quality system.
d) Changes brought by the Manufacturer, without preliminary agreement of the Society, to the extent of invalidating the approval.
e) Evidence of major non conformities during testing of the products.

\* The provision for renewal of approval is also to be applied to all grades and products which were approved by the Society prior to an implementation of revision 3 of this UR W16 regardless of the validity of certificate in existing approvals. Such renewal is to be completed within five years after the revision 3 becomes effective.

**End of Document**
