Repository: kimghw/ontology_iacs

File: UR_MD/KOR/UR_W/ur-w31rev3.md (part 2 of 2)
# W31 YP47 Steels and Brittle Crack Arrest Steels
A.4.6.3.2 When crack initiation trigger point is clearly detected at side groove root, other than the V-notch tip, the test shall be invalid.

A4.6.3.3 In EBW embrittlement setting, EBW zone length is quantified by three measurements of $L_{EB-s1}, L_{EB-s2}$ and $L_{EB-min}$, which are defined in A4.4.5. When either or both of $L_{EB-s1}$ and $L_{EB-s2}$ are smaller than 150mm, the test shall be invalid. When $L_{EB-min}$ is smaller than 150mm-0.2t, the test shall be invalid.

A4.6.3.4 When the shear lip with thickness over 1mm in either side near side surfaces of embrittled zone are visibly observed independent of the specimens with or without side grooves, the test shall be invalid.

---

A4.6.3.5 In EBW embrittlement setting, the penetration of brittle crack beyond the EBW front line shall be visually examined. When any brittle fracture appearance area continued from the EB front line is not detected, the test shall be invalid.

A4.6.3.6 The weld defects in EBW embrittled zone shall be visually examined. If detected, it shall be quantified. A projecting length of defect on the thickness line through EB weld region along brittle crack path shall be measured, and the total occupation ratio of the projected defect part to the total thickness is defined as defect line fraction (See Figure A4-8). When the defects line fraction is larger than 10 %, the test shall be invalid.

![Fig. A4-8 Counting procedure of defect line fraction](Schematic_drawing_EBW_defects_counting_procedure)

A4.6.3.7 In EBW embrittlement by dual sides’ penetration, a gap on embrittled zone fracture surface which is induced by miss meeting of dual fusion lines is visibly detected at an overlapped line of dual side penetration, the test shall be invalid.

### A4.7 Judgement of “arrest” or “propagate”

A4.7.1 The final test judgment of “arrest”, “propagate” or “invalid” is decided by the following requirements of A4.7.2 through A4.7.6.

A4.7.2 If initiated brittle crack is arrested and the tested specimen is not broken into two pieces, the fracture surfaces should be exposed with the procedures specified in ISO 20064: 2019.

A4.7.3 When the specimen was not broken into two pieces during testing, the arrested crack length, $a_{arrest}$ shall be measured on the fractured surfaces. The length from the specimen edge of impact side to the arrested crack tip (the longest position) is defined as $a_{arrest}$.

A4.7.4 For LTG and EBW, $a_{arrest}$ shall be greater than $L_{LTG}$ and $L_{EB-s1}, L_{EB-s2}$ or $L_{EB-min}$. If not, the test shall be considered as invalid.

A4.7.5 Even when the specimen was broken into two pieces during testing, it can be considered as “arrest” when brittle crack re-initiation is clearly evident. Even in the fracture

---

surface all occupied by brittle fracture, when a part of brittle crack surface from embrittled zone is continuously surrounded by thin ductile tear line, the test can be judged as re-initiation behaviour. If so, the maximum crack length of the part surrounded tear line can be measured as $a_{arrest}$. If re-initiation is not visibly evident, the test is judged as “propagate”.

A4.7.6 The test is judged as “arrest” when the value of $a_{arrest}$ is no greater than 0.7 $W$. If not, the test is judged as “propagate”.

### A4.8 Ttest, Tarrest and CAT determination

#### A4.8.1 Ttest determination

A4.8.1.1 It shall be ensured on the thermocouple measured record that all temperature measurements across the range of 0.3W ~ 0.7W in both width and longitudinal direction are in the range of $T_{target} ±2°C$ at brittle crack initiation. If not, the test shall be invalid. However, the temperature measurement at 0.3W (location of $A_3$ and $B_3$) in LTG system shall be exempted from this requirement.

A4.8.1.2 If $L_{EB-min}$ in EBW embrittlement is no smaller than 150mm, $T_{test}$ can be defined to equal with $T_{target}$. If not, $T_{test}$ shall be equaled with $T_{target} + 5°C$.

A4.8.1.3 In LTG embrittlement, $T_{test}$ can be equaled with $T_{target}$.

A4.8.1.4 The final arrest judgment at $T_{test}$ is concluded by at least two tests at the same test condition which are judged as “arrest”.

#### A4.8.2 Tarrest determination

A4.8.2.1 When at least repeated two “arrest” tests appear at the same $T_{target}$, brittle crack arrest behaviour at $T_{target}$ will be decided ($T_{arrest} = T_{target}$).When a “propagate” test result is included in the multiple test results at the same $T_{target}$, the $T_{target}$ cannot to be decided as $T_{arrest}$.

#### A4.8.3 CAT determination

A4.8.3.1 When CAT is determined, one “propagate” test is needed in addition to two “arrest” tests. The target test temperature, $T_{target}$ for “propagate” test is recommended to select 5°C lower than $T_{arrest}$. The minimum temperature of $T_{arrest}$ is determined as CAT.

A4.8.3.2 With only the “arrest” tests, without “propagation” test, it is decided only that CAT is lower than $T_{test}$ in the two “arrest” tests, i.e. not deterministic CAT.

### A4.9 Reporting

The following items are to be reported:
(i) Test material: grade and thickness
(ii) Test machine capacity
(iii) Test specimen dimensions: thickness $t$; width $W$ and length $L$; notch details and length $a_{MN}$, side groove details if machined;
(iv) Embrittled zone type: EBW or LTG embrittlement

---

(v) Integrated specimen dimensions: Tab plate thickness, tab plate width, integrated specimen unit length including the tab plates, and distance between the loading pins, angular distortion and linear misalignment
(vi) Brittle crack trigger information: impact type or double tension. If impact type, drop weight type or air gun type, and applied impact energy.
(vii) Test conditions; Applied load; preload stress, test stress
- Judgements for preload stress limit, hold time requirement under steady test stress.
(viii) Test temperature: complete temperature records with thermocouple positions for measured temperatures (figure and/or table) and target test temperature.
- Judgements for temperature scatter limit in isothermal region.
- Judgement for local temperature gradient requirements and holding time requirement after steady local temperature gradient before brittle crack trigger, if LTG system is used.
(ix) Crack path and fracture surface: tested specimen photos showing fracture surfaces on both sides and crack path side view; Mark at “embrittled zone tip” and “arrest” positions.
- Judgment for crack path requirement.
- Judgment for cleavage trigger location (whether side groove edge or V-notch edge).
(x) Embrittled zone information:
When EBW is used: $L_{EB-s1}, L_{EB-s2}$ and $L_{EB-min}$
- Judgement for shear lip thickness requirement
- Judgment whether brittle fracture appearance area continues from the EBW front line
- Judgement for EBW defects requirement
- Judgement for EBW lengths, $L_{EB-s1}, L_{EB-s2}$ and $L_{EB-min}$ requirements
When LTG is used: $L_{LTG}$
- Judgment for shear lip thickness requirement
Test results:
When the specimen did not break into two pieces after brittle crack trigger, arrested crack length $a_{arrest}$
When the specimen broke into two pieces after brittle crack trigger,
- judgement whether brittle crack re-initiation or not.

---

If so, arrested crack length $a_{arrest}$:
- Judgement for $a_{arrest}$ in the valid range (0.3 $W < a_{arrest} ≤ 0.7 W$)
- Final judgement either “arrest”, “propagate” or “invalid”
(xi) Dynamic measurement results: History of crack propagation velocity, and strain change at pin chucks, if needed

### A4.10 Use of test for material qualification testing

Where required, the method can also be used for determining the lowest temperature at which a steel can arrest a running brittle crack (the determined CAT) as the material property characteristic in accordance with A4.8.3.

---

## Annex 5 Approval Scheme of Small-scale Test Methods for Brittle Crack Arrest Steels

### A5.1. Scope

A5.1.1 This Annex specifies the approval scheme of small-scale test methods which are used for product testing (batch release testing) of brittle crack arrest steels specified as Table 3 of this UR.

A5.1.2 Unless otherwise specified in this Annex, Annex 1 of this UR and/or Annex 2 of this UR are to be followed.

### A5.2. Approval Application

A5.2.1 The manufacturer is to submit to the Classification Society the following documents:
a) Application for approval of small-scale test procedure specification
b) Small-scale test procedure specification including the following items at least:
* Applicable material grades, thickness range, deoxidation practice, heat treatment, etc.
* Types and methods of small-scale tests
* Sampling positions in plate thickness direction and final rolling direction of test specimens
* Size and dimension of test specimens
* Number of test specimens
* Test conditions, such as test temperature
* Acceptance criterion
* Example of format of test report
* Example of product inspection certificate including small-scale test results
* Handling of the products when small-scale test results do not satisfy the criterion
c) Mechanism of achieving the brittle crack arrest properties of brittle crack arrest steels
d) Technical background for enabling the evaluation of brittle crack arrest properties by small-scale test methods considering the mechanism specified in above c).
e) Procedure of the evaluation for the brittle crack arrest properties of brittle crack arrest steels by small-scale test results.
f) Data records which validate the correlation between small-scale test results and the large brittle crack arrest test results of brittle crack arrest steels whose number can satisfy the requirement for minimum data number given in A5.3.3
g) Proposed test plan for approval

A5.2.2 Small-scale test procedure specification is to be prepared in accordance with A5.3 of this Annex.

A5.2.3 Where the manufacturer proposes to change any part of the approved small-scale test procedure specification, then the manufacturer is to submit to the Classification Society the documents which can cover all items specified in Annex A5.2.1 of this UR.

A5.2.4 The documents confirming the reason for the change shall be submitted to identify the impact of those changes on the existing procedure, and the proposed actions to address any such impacts.

---

### A5.3. Establishment of Procedure Specification for Small-scale Testing

#### A5.3.1 General

A5.3.1.1 Small-scale test methods are to be determined based on the manufacturer’s own technical philosophy with regard to achieving the brittle crack arrest properties of brittle crack arrest steels. Furthermore, description of an appropriate correlation between large scale brittle crack arrest properties and small-scale test results is to be required, and the acceptance criterion of the small-scale test are to be determined, based on the followings:
* Mechanism of achieving the suitable brittle crack arrest properties
* Sampling position and direction
* Frequency of sampling
* Small-scale test methodology
* Demonstrated correlation between brittle crack arrest test results and small-scale test results
* Derivation of small scale testing acceptance criterion based on the statistical analysis

A5.3.1.2 The manufacturer shall prepare the small-scale test procedure specification in accordance with the following A5.3.2 through A5.3.5.

#### A5.3.2 Types and Methods of Testing

A5.3.2.1 Types, methods, dimension and positions as well as direction of test specimens, etc. of small-scale tests are to be specified by the manufacturer, and approved in accordance with this UR.

A5.3.2.2 In general, the test method should reproduce the crack initiation, propagation and arrest feature by such as the following test method.
* Combination of test methods, e.g. NRL drop weight test and V-notch Charpy impact test
* One test method, e.g. press-notch Charpy impact test or side-section drop weight test

A5.3.2.3 In general, brittle crack arrest properties of brittle crack arrest steels are to be predicted using a regression equation on the relationship between small scale test result (e.g. transition temperature obtained by small scale tests) and large scale brittle crack arrest test result (e.g. $K_{ca}$ or temperature corresponding to the specific brittle crack arrest properties).
Other approaches can be used subject to the approval of the Classification Society.

**NOTE:** Table A5-1, Table A5-2 and Table A5-3 give the examples of small scale test methods.

A5.3.2.4 For determination of test methods, the manufacturer should confirm the applicability of these test methods to their brittle crack arrest steels theoretically taking into account the methodology of test methods, their own mechanism of achieving the brittle crack arrest properties, and sampling positions of test specimens (See A5.3.1.1). Then, the manufacturer should also submit the technical background for determination of small-scale test methods to the Classification Society as given in A5.2.1.

---

#### A5.3.3 Testing Data

A5.3.3.1 Selection of test plates

A5.3.3.1.1 Brittle crack arrest tests and small-scale tests are to be conducted for each material grade (including all suffixes) of brittle crack arrest steels in accordance with A5.3.3 of this Annex.

A5.3.3.1.2 Brittle crack arrest tests and small-scale tests are to be carried out on at least 12 test plates, in accordance with A5.3.3.1.3, by which these test results can reliably estimate brittle crack arrest properties of brittle crack arrest steels.

**NOTE:** “One test plate” means “the rolled product from a single slab or ingot if this is rolled directly into plates” as defined in URW11.

A5.3.3.1.3 In order to ensure appropriate correlation between small-scale test results and brittle crack arrest properties with various manufacturing conditions of steel plates, the steel plates should be representative for each combination of thickness range and heat sample to include:
* The intended maximum and minimum plate thickness;
* Different heats are to be chosen for each thickness.

Furthermore, the above test plates are to include a fixed number of steel plate(s) whose brittle crack arrest properties (i.e. brittle crack arrest test results) do not comply with the requirements specified in Table 3 of this UR. Such a number should be at least one, but not exceeding one quarter of all test plates. Manufacturing process of these test plates can be different (or intentionally altered from the approved manufacturing process) from that of the brittle crack arrest steels to which the small-scale test method is applied. It is recommended that the strength grade of these test plates (non-compliant with the relevant requirements of brittle crack arrest properties) are similar to that of the brittle crack arrest steels.

Where the manufacturer has requested approval for only a single thickness, the thickness of test plates can be only a single thickness. In this case, at least four steel plates for each combination of thickness (single thickness) and heats (three different heats) should be used, and the applicable thickness of the small scale test is only that single thickness condition.

A5.3.3.1.4 Brittle crack arrest steels used for the approval test of manufacturing process of these steels (and its approval test results) can also be used as the test plates specified in A5.3.3.1.3

A5.3.3.1.5 Brittle crack arrest test specimens and small-scale test specimens are to be taken from the same test plate.

A5.3.3.1.6 A decrease of the total of the indicated number of test plates may be accepted by the Classification Society in the following (a) or (b) cases:
(a) When the manufacturer applies a small-scale test procedure specification to multiple material grades, and the manufacturing process and mechanism to ensure the brittle crack arrest properties of these different material grades are the same.
(b) When a small-scale test procedure specification is already approved by the Classification Society for one or some material grades, and the manufacturer applies similar small-scale test procedure specification to the other material grade(s), and the manufacturing process and mechanism to ensure the brittle crack arrest properties of these different material grades are same.

---

#### A5.3.3.2 Brittle crack arrest tests

A5.3.3.2.1 Brittle crack arrest tests are to be carried out for each test plate in accordance with A2.3.3, Annex 2 of this UR.

A5.3.3.2.2 Where brittle crack arrest tests are carried out for evaluation of $K_{ca}, K_{ca}$ at a specific temperature is to be obtained in accordance with A3.3 of Annex 3.

A5.3.3.2.3 Where brittle crack arrest tests are carried out for evaluation of CAT, deterministic (actual) CAT is to be obtained in accordance with A4.8.3 of Annex 4.

#### A5.3.3.3 Small-scale tests

A5.3.3.3.1 Small-scale tests are to be carried out in accordance with small-scale test procedure specification to be approved for each test plate.

A5.3.3.3.2 In general, the test specimens of small-scale tests are to be taken with their longitudinal axis parallel to the final rolling direction of the test plates.

A5.3.3.3.3 The test specimens of small-scale tests are to be taken from the specified positions in plate thickness direction of the test plates, as given in A5.3.2.3.

#### A5.3.4 Validation of Correlation

A5.3.4.1 A regression equation on the relationship between brittle crack arrest property obtained from brittle crack arrest test and single or multiple small-scale test results is to be established. For brittle crack arrest properties, a specific temperature (e.g. $T_{Kca6000}$ in BCA1, $T_{Kca8000}$ in BCA2 or CAT) or the $K_{ca}$ value at -10°C may be used.

A5.3.4.2 The validity of the regression equation shall be examined to predict brittle crack arrest properties with enough accuracy. The correlation in brittle crack arrest properties between the calculated values from small scale tests and the brittle crack arrest test results shall be assured by using the value of twice the standard deviation (2σ). When using temperature for brittle crack arrest property, 2σ shall not be greater than 20°C. In other cases (e.g. $K_{ca}$ value at -10°C), an upper limit of 2σ shall be established with the agreement of the Classification Society.

**NOTE:**
Calculation procedure of the standard deviation (σ) is given as follows:
$\sigma = \sqrt{\frac{1}{(n-1)}\sum_{i=1}^n(y_i - x_i)^2}$
n: number of test plates
$y_i$: brittle crack arrest property obtained from brittle crack arrest test for one test plate
$x_i$: brittle crack arrest property estimated from small scale tests for one test plate

#### A5.3.5 Acceptance Criterion

A5.3.5.1 Acceptance criterion of brittle crack arrest steels by the small-scale tests is to be proposed by the manufacturer based on the regression equation which is assured in the correlation with brittle crack arrest properties in A5.3.4 above. The criterion is to be determined so that regression equation can predict brittle crack arrest properties on safety side, considering the scatter of brittle crack arrest properties from the predicted value by the regression equation.

---

A5.3.5.2 Unless otherwise agreed by the Classification Society, an acceptance criterion of small-scale tests is to be determined by following procedures:

(a) For correlation by means of temperature
(i) The required temperature (see Fig A5-1) is obtained by subtracting 2σ (°C) from the brittle crack arrest steel specification in Table 3 of this UR, that is -10-2σ (°C), where 2σ is given in A5.3.4.2.
$T_{Kca6000}$ and $T_{Kca8000}$ in Fig. A5-1 are the temperatures at which the $K_{ca}$ value of steel plates equals 6,000N/mm³/² and 8,000N/mm³/², respectively.
(ii) The temperature predicted from the small-scale test results through the regression equation shall be no higher than the value of -10-2σ(°C).

![Fig. A5-1 Example for determination of acceptance criterion of small-scale test for correlation by means of temperature](Plot_temperature_correlation_small_scale_vs_large_scale)

**Note: This is only a schematic and may not represent the actual data obtained**

(b) For correlation by means of brittle crack arrest toughness ($K_{ca}$):
(i) The required $K_{ca}$ (see Fig. A5-2) is obtained by adding 2σ (N/mm³/²) to the brittle crack arrest steel specification in Table 3 of this UR, that is either 6,000+2σ(N/mm³/²) in BCA1 or 8,000+2σ(N/mm³/²) in BCA2, where 2σ is given in A5.3.4.2.
(ii) The $K_{ca}$ value predicted from the small-scale test results through the regression equation shall be no smaller than the value of 6000+2σ(N/mm³/²) for BCA1, or 8000+2σ(N/mm³/²) for BCA2.

---

![Fig. A5-2 Example for determination of acceptance criteria of small-scale test for correlation by means of brittle crack arrest toughness (Kca)](Plot_Kca_correlation_small_scale_vs_large_scale)

**Note: This is only a schematic and may not represent the actual data obtained**

### A5.4. Approval Tests

#### A5.4.1 General

A5.4.1.1 In order to confirm the validity of the submitted technical documents specified in A5.2.1, approval tests are to be carried out.

A5.4.1.2 Approval test plan is to be approved by the Classification Society prior to testing.

A5.4.1.3 Considering the contents of the submitted technical documents specified in A5.2.1, the Classification Society may require additional tests in the following cases:
a) When the Classification Society determines that the number of brittle crack arrest tests or small-scale tests is too few to adequately confirm the validity of the acceptance criterion of small-scale tests (See A5.3.3.1);
b) When the Classification Society determines that the testing data obtained for setting the acceptance criterion of small-scale tests varies too widely (See A5.3.4.2), or that the data is clustered producing a biased correlation curve;
c) When the Classification Society determines that the validity of brittle crack arrest test results or small-scale test results for setting the acceptance criterion of small-scale tests is insufficient, or has some flaws during tests and/or for test results (See A5.3.3.2 and A5.3.3.3); and
d) Others as deemed necessary by the Classification Society.

#### A5.4.2 Extent of the approval tests

A5.4.2.1 Extent of the approval tests is to be in accordance with 2.1, Annex 1 and 3.1, Annex 2 of this UR.

---

#### A5.4.3 Type of tests

A5.4.3.1 Brittle crack arrest tests

A5.4.3.1.1 Brittle crack arrest tests are to be carried out in accordance with A2.3.3, Annex 2 of this UR.

A5.4.3.1.2 Where brittle crack arrest tests are carried out for evaluation of $K_{ca}, K_{ca}$ at a specific temperature ($T_{Kca6000}$ or $T_{Kca8000}$) is to be obtained in accordance with A3.3 of Annex 3.

A5.4.3.1.3 Where brittle crack arrest tests are carried out for evaluation of CAT, deterministic CAT is to be obtained in accordance with A4.8.3 of Annex 4.

A5.4.3.2 Small-scale tests

A5.4.3.2.1 Small-scale tests are to be carried out in accordance with A5.3.3.3.

### A5.5. Results

A5.5.1 Results of test items and the procedures shall comply with the test program approved by the Classification Society.

A5.5.2 For the brittle crack arrest test results, the manufacturer is to submit to the Classification Society the brittle crack arrest test reports in accordance with Annex 3 of this UR for $K_{ca}$ and Annex 4 of this UR for CAT.

A5.5.3 For small-scale test results, the manufacturer is to submit to the Classification Society the small-scale test reports in accordance with the example of format of test reports submitted as specified in A5.2.1 b) of this Annex.

### A5.6. Approval

Upon satisfactory completion of the survey and tests, and satisfactory confirmation of the submitted technical documents, the approval for small scale test procedure specification is granted by the Classification Society.

---

**Table A5-1 Example of small-scale test method using NRL drop weight test and V-notch Charpy impact test (Informative)**

| | |
| :--- | :--- |
| **Test type:** | NRL drop weight test and V-notch Charpy impact test |
| **Standard:** | ASTM E208:2020 and ISO 148-1:2016 |
| **Sampling positions of test specimens:** | NRL drop weight test: at surface V-notch charpy impact test: 1/4 of thickness |
| **Length direction of test specimen:** | Parallel to the final rolling direction of test plate |
| **Regression equation:** | $T_{Kca} = \alpha \cdot (NDTT + 10) + \beta \cdot vTrs + 153(t - 5)^{1/13} - 170.5$ |
| | $T_{Kca}$: Temperature at $K_{ca}$ of 6,000N/mm³/² or $K_{ca}$ of 8,000N/mm³/², (°C) |
| | $NDTT$: Nil-ductility transition temperature (°C) |
| | $vTrs$: Transition temperature of the absorbed energy (°C) |
| | $t$: thickness |
| | $\alpha, \beta^{(1)}$: constant |
| **Notes:** | (1) $\alpha$ and $\beta$ are determined by comparing small-scale test results with brittle crack arrest test results. |

**Table A5-2 Example of small-scale test method using pressed-notch Charpy impact test (Informative)**

| | |
| :--- | :--- |
| **Test type:** | Pressed-notch Charpy impact test |
| **Standard:** | Dimension, shape, introducing method of notch: Manufacturer’s proposal Others: ISO148-1:2016 |
| **Sampling position of test specimen:** | 1/2 of thickness |
| **Length direction of test specimen:** | Parallel to the final rolling direction of test plate |
| **Regression equation:** | $T_{Kca} = \alpha \cdot _pT_{E\gamma J} + \beta$ |
| | $T_{Kca}$: Temperature at $K_{ca}$ of 6,000N/mm³/² or $K_{ca}$ of 8,000N/mm³/², (°C) |
| | $_pT_{E\gamma J}$: Test temperature at absorbed energy of $\gamma$ (J), (°C) |
| | $\alpha$ and $\beta$: Constant |
| | $\gamma$: Absorbed energy at brittle fracture surface ratio of $\delta$ (%),(J) |
| **Notes:** | (1) $\alpha, \beta, \gamma$ and $\delta$ are determined by comparing small-scale test results with brittle crack arrest test results. |

---

**Table A5-3 Example of small-scale test method using Side-section drop weight test (Informative)**

| | |
| :--- | :--- |
| **Test type:** | Side-section drop weight test |
| **Standard:** | Dimension: P-2 type of ASTM E 208 2020 |
| **Sampling positions of test specimens:** | 1/2 of thickness and side-section |
| | ![Table A5-3 Diagram](Technical_drawing_side_section_drop_weight_test_sampling) |
| **Length direction of test specimen:** | Parallel to the final rolling direction of test plate |
| **Regression equation:** | $T_{Kca} = \alpha + \beta \cdot T_{NDT}^{side} + \gamma \cdot t^{1.5}$ |
| | $T_{Kca}$: Temperature at $K_{ca}$ of 6,000N/mm³/² or $K_{ca}$ of 8,000N/mm³/², (°C) |
| | $T_{NDT}^{side}$: Nil-ductility transition temperature obtained by side-section drop weight test, (°C) |
| | $t$: thickness |
| | $\alpha, \beta, \gamma^{(1)}$: constant |
| **Notes:** | (1) $\alpha, \beta$ and $\gamma$ are to be determined by comparing small-scale test results with brittle crack arrest test results. |

**End of Document**
