Repository: kimghw/ontology_iacs

File: skill_md2wu/queue/sessions/9439cbac-ab6f-44d6-ac74-3f0dccc31ae5/out/wu-iacs_ur_merge_aa136be6__pre__content.md (part 1 of 2)
# Rules for pipes

## P1 Rules for pipes

(Rev 2 1997)
(Rev 3 May 1998)
(Rev.4 June 2000)
(Rev.5 Nov. 2001)

### P1.1 Scope

(1987)

This requirement is applicable to all piping systems covered by classification unless superseded by other UR and interpretation applicable to specific piping systems.

Chemical cargo and process piping are excluded from the scope of the present requirement.

### P1.2 Strength of pipes

(1972 Rev. 1 1987 Rev. 2 1997 Rev. 3 May, 1998) (Rev.4, June 2000) (Rev.5, Nov.2001)

#### P1.2.1 Required wall thickness

The minimum wall thickness of pipes is not to be less than the greater of the values obtained by P1.2.2, P1.2.3, as applicable, or the minimum wall thickness required by P1.2.4.

#### P1.2.2 Calculated wall thickness

The following requirements apply for pipes where the ratio outside-diameter to inside-diameter does not exceed the value 1.7.

The calculated wall thickness for straight or bent pressure pipes is not to be less than determined from the following formula, as applicable:

$$t = t_0 + b + c \tag{1}$$

where  $t$ = minimum calculated thickness(mm)

$t_0$ = thickness calculated by the following basic formula (mm)

$$t = \frac{PD}{20 K e + P} \tag{2}$$

$P$ = design pressure (bar) (see P1.2.7)
$D$ = outside diameter (mm)
$K$ = permissible stress (N/mm<sup>2</sup>) (from P1.2.5 and P1.2.6)
$e$ = efficiency factor

- (i) $e = 1$ for seamless pipes and for welded pipes delivered by manufacturers approved for making welded pipes which are considered an equivalent to seamless pipes.
- (ii) for other welded pipes the Classification Society will consider an efficiency factor value depending upon the service and the welding procedure.

$b$ = allowance for bending

The value for this allowance is to be chosen in such a way that the calculated stress in the bend, due to the internal pressure only, does not exceed the permissible stress.

When this allowance is not determined by a more accurate procedure, it is to be taken as not less than:

$$b = \frac{1}{2{,}5} \frac{D}{R} t_0 \tag{3}$$

where $R$ = mean radius of the bend (mm)

$c$ = corrosion allowance (mm) (from Tables 1 and 2).

#### P1.2.3 Manufacturing tolerance

The value of $t$, calculated above, does not account for any negative manufacturing tolerance; therefore the said thickness shall be increased considering the negative manufacturing tolerance by means of the following formula:

$$t_1 = \frac{t}{1 - a/100} \tag{4}$$

where $t_1$ = minimum thickness in the case of negative tolerance(mm)

$t$ = minimum thickness calculated by formula (1) (mm)

$a$ = percentage negative manufacturing tolerance.

#### P1.2.4 Minimum wall thickness

The minimum wall thickness is to be as indicated in Tables 3-6. For pipes subject also to Load Line Regulations see LL36.

**Table 1    Corrosion allowance *c* for steel pipes**

| Piping service | c (mm) |
|---|---|
| Superheated steam systems | 0,3 |
| Saturated steam systems | 0,8 |
| Steam coil systems in cargo tanks | 2 |
| Feed water for boilers in open circuit systems | 1,5 |
| Feed water for boilers in closed circuit systems | 0,5 |
| Blow down (for boilers) systems | 1,5 |
| Compressed air systems | 1 |
| Hydraulic oil systems | 0,3 |
| Lubricating oil systems | 0,3 |
| Fuel oil systems | 1 |
| Cargo oil systems | 2 |
| Refrigerating plants | 0,3 |
| Fresh water systems | 0,8 |
| Sea water systems in general | 3 |

NOTE

1. For pipes passing through tanks an additional corrosion allowance is to be considered according to the figures given in the Table, and depending on the external medium, in order to account for the external corrosion.
2. The corrosion allowance may be reduced where pipes and any integral pipe joints are protected against corrosion by means of coating,, lining, etc.
3. In the case of use of special alloy steel with sufficient corrosion resistance, the corrosion allowance may be reduced to zero.

**Table 2   Corrosion allowance *c* for non-ferrous metal pipes**

| Piping material | c (mm) |
|---|---|
| Copper, brass and similar alloys, copper-tin alloys except those with lead contents | 0,8 |
| Copper-nickel alloys (with Ni ≥ 10%) | 0,5 |

NOTE
For media without corrosive action in respect of the material employed and in the case of special alloys with sufficient corrosion resistance the corrosion allowance may be reduced to zero.

Table 3   Minimum wall thickness for steel pipes (All dimensions in mm)

| Nominal size | Outside diameter | Wall thickness A | B | C | D |
|---|---|---|---|---|---|
| 6 | 10,2 | 1,6 | | | |
|   | 12   | 1,6 | | | |
| 8 | 13,5 | 1,8 | | | |
| 10 | 17,2 | 1,8 | | | |
|    | 19,3 | 1,8 | | | |
|    | 20   | 2   | | | |
| 15 | 21,3 | 2   | | 3,2 | |
|    | 25   | 2   | | 3,2 | |
| 20 | 26,9 | 2   | | 3,2 | |
| 25 | 33,7 | 2   | | 3,2 | |
|    | 38   | 2   | 4,5 | 3,6 | 6,3 |
| 32 | 42,4 | 2   | 4,5 | 3,6 | 6,3 |
|    | 44,5 | 2   | 4,5 | 3,6 | 6,3 |
| 40 | 48,3 | 2,3 | 4,5 | 3,6 | 6,3 |
|    | 51   | 2,3 | 4,5 | 4   | 6,3 |
| 50 | 60,3 | 2,3 | 4,5 | 4   | 6,3 |
|    | 63,5 | 2,3 | 4,5 | 4   | 6,3 |
|    | 70   | 2,6 | 4,5 | 4   | 6,3 |
| 65 | 76,1 | 2,6 | 4,5 | 4,5 | 6,3 |
|    | 82,5 | 2,6 | 4,5 | 4,5 | 6,3 |
| 80 | 88,9 | 2,9 | 4,5 | 4,5 | 7,1 |
| 90 | 101,6 | 2,9 | 4,5 | 4,5 | 7,1 |
|    | 108  | 2,9 | 4,5 | 4,5 | 7,1 |
| 100 | 114,3 | 3,2 | 4,5 | 4,5 | 8 |
|     | 127   | 3,2 | 4,5 | 4,5 | 8 |
|     | 133   | 3,6 | 4,5 | 4,5 | 8 |
| 125 | 139,7 | 3,6 | 4,5 | 4,5 | 8 |
|     | 152,4 | 4   | 4,5 | 4,5 | 8,8 |
| 150 | 168,3 | 4   | 4,5 | 4,5 | 8,8 |
|     | 177,8 | 4,5 | 5   | 5   | 8,8 |
| 175 | 193,7 | 4,5 | 5,4 | 5,4 | 8,8 |
| 200 | 219,1 | 4,5 | 5,9 | 5,9 | 8,8 |
| 225 | 244,5 | 5   | 6,3 | 6,3 | 8,8 |
| 250 | 273   | 5   | 6,3 | 6,3 | 8,8 |
|     | 298,5 | 5,6 | 6,3 | 6,3 | 8,8 |
| 300 | 323,9 | 5,6 | 6,3 | 6,3 | 8,8 |
| 350 | 355,6 | 5,6 | 6,3 | 6,3 | 8,8 |
|     | 368   | 5,6 | 6,3 | 6,3 | 8,8 |
| 400 | 406,4 | 6,3 | 6,3 | 6,3 | 8,8 |
| 450 | 457,2 | 6,3 | 6,3 | 6,3 | 8,8 |

Notes of Table 3

Columns A, B, C and D in the table apply to the following services:

A Pipes in general

B Vent, overflow and sounding pipes for integral tanks

C Bilge, ballast and sea water pipes

D Bilge, ballast, vent, overflow and sounding pipes passing through fuel tank. Bilge, vent, overflow, sounding and fuel pipes passing through ballast tanks.

Notes:

1. The nominal sizes, pipe diameters and wall thicknesses given in the table are many of the common sizes based on international standards. Notwithstanding the requirements of Table 3, diameter and thickness according to other national or international standards may be accepted.

2. Where pipes and any integral pipe joints are protected against corrosion by means of coating, lining etc. at the discretion of the Classification Society, the thickness may be reduced by not more than 1 mm.

3. For sounding pipes, except those for flammable cargoes, the minimum wall thickness in column B is intended to apply only to the part outside the tank.

4. The minimum thicknesses listed in this table are the nominal wall thickness. No allowance needs to be made for negative tolerance or for reduction in thickness due to bending.

5. For threaded pipes, where allowed, the minimum wall thickness is to be measured at the bottom of the thread.

6. The minimum wall thickness for bilge lines and ballast lines through deep tanks will be subject to special consideration by the Classification Society. The minimum wall thickness for ballast lines through oil cargo tanks is not to be less than that specified by UR F15.

7. The minimum wall thickness for pipes larger than 450mm nominal size is to be in accordance with a national or international standard and in any case not less than the minimum wall thickness of the appropriate column indicated for 450 mm pipe size.

8. The minimum internal diameter for bilge, sounding, venting and overflow pipes shall be:

    | | |
    |---|---|
    | Bilge | 50 mm bore |
    | Sounding | 32 mm bore |
    | Venting and overflow | 50 mm bore |

9. Exhaust gas pipe minimum wall thickness will be subject to special consideration by the Classification Society.

10. The minimum wall thickness for cargo oil lines will be subject to special consideration by the Classification Society.

Table 4   Minimum wall thickness for austenitic stainless steel pipes

| External diameter D (mm) | Minimum wall thickness (mm) | External diameter D (mm) | Minimum wall thickness (mm) |
|---|---|---|---|
| 10.2 to 17.2 | 1.0 | 219.1 | 2.6 |
| 21.3 to 48.3 | 1.6 | 273.0 | 2.9 |
| 60.3 to 88.9 | 2.0 | 323.9 to 406.4 | 3.6 |
| 114.3 to 168.3 | 2.3 | over 406.4 | 4.0 |

Note: Diameters and thicknesses according to national or international standards may be accepted.

Table 5   Minimum wall thickness for steel pipes for CO<sub>2</sub> fire extinguishing

| External diameter D (mm) | From bottles to distribution station | From distribution station to nozzles |
|---|---|---|
| 21,3 - 26,9 | 3,2 | 2,6 |
| 30 - 48,3 | 4 | 3,2 |
| 51 - 60,3 | 4,5 | 3,6 |
| 63,5 - 76,1 | 5 | 3,6 |
| 82,5 - 88,9 | 5,6 | 4 |
| 101,6 | 6,3 | 4 |
| 108 - 114,3 | 7,1 | 4,5 |
| 127 | 8 | 4,5 |
| 133 - 139,7 | 8 | 5 |
| 152,4 - 168,3 | 8,8 | 5,6 |

NOTES

1. Pipes are to be galvanized at least inside, except those fitted in the engine room where galvanizing may not be required at the discretion of the Classification Society.
2. For threaded pipes, where allowed, the minimum wall thickness is to be measured at the bottom of the thread.
3. The external diameters and thicknesses have been selected from ISO Recommendations R336 for smooth welded and seamless steel pipes. Diameter and thickness according to other national or international standards may be accepted.
4. For larger diameters the minimum wall thickness will be subject to special consideration by the Classification Society.
5. In general the minimum thickness is the nominal wall thickness and no allowance need be made for negative tolerance or reduction in thickness due to bending.

Table 6   Minimum wall thickness for copper and copper alloy pipes

| External diameter D (mm) | Minimum wall thickness (mm) Copper | Minimum wall thickness (mm) Copper alloy |
|---|---|---|
| 8 - 10 | 1 | 0,8 |
| 12 - 20 | 1,2 | 1 |
| 25 - 44,5 | 1,5 | 1,2 |
| 50 - 76,1 | 2 | 1,5 |
| 88,9 - 108 | 2,5 | 2 |
| 133 - 159 | 3 | 2,5 |
| 193,7 - 267 | 3,5 | 3 |
| 273 - 457,2 | 4 | 3,5 |
| (470) | 4 | 3,5 |
| 508 | 4,5 | 4 |

NOTE
The external diameters and the thicknesses have been selected from ISO Standards.
Diamter and thickness according to other national or international standards may be accepted.

#### P1.2.5 Permissible stress k for carbon steel and alloy steel pipes

The permissible stress for carbon steel and alloy steel pipes to be considered in formula (2) of P1.2.2 is to be chosen as the lowest of the following values:

$R_{20}/2{,}7$

$E_T/1{,}6$ up to $E_T/1{,}8$

$\sigma_{R/100\,000}/1{,}6$ up to $\sigma_{R/100\,000}/1{,}8$

$\sigma_{1/100\,000}/1$ accordingly.

where $R_{20}$ = specified minimum tensile strength (N/mm<sup>2</sup>) at room temperature, i.e. 20°C

$E_T$ = specified minimum yield stress or 0,2% proof stress (N/mm<sup>2</sup>) at the design temperature (see P1.2.8)

$\sigma_{R/100\,000}$ = average stress (N/mm<sup>2</sup>) to produce rupture in 100 000 hours at the design temperature (see P1.2.8)

$\sigma_{1/100\,000}$ = average stress (N/mm<sup>2</sup>) to produce 1% creep in 100 000 hours at the design temperature (see P1.2.8)

NOTES

1. The values of yield stress or 0,2% proof stress given by national and international standards for steel pipes may be adopted. .

2. The values in the range between 1,6 and 1,8 are to be chosen at the discretion of the Classification Society.

3. The value of $\sigma_{1/100\,000}/1$ may be used at discretion of the Classification Society on the basis of its reliability, and if deemed necessary.

#### P1.2.6 Permissible stress K for copper and copper alloys

The permissible stress for copper and copper alloy pipes to be considered in formula (2) of P1.2.2 is to be taken from Table 7, depending upon design temperature (see P1.2.8).

**Table 7  Permissible stress limits *K* for copper and copper alloys**

| Pipe material | Copper | Aluminium brass | Copper nickel Cu Ni 5 Fe 1 Mn Cu Ni 10 Fe 1 Mn | Copper nickel Cu Ni 30 |
|---|---|---|---|---|
| Material condition | Annealed | Annealed | Annealed | Annealed |
| Minimum tensile strength (N/mm<sup>2</sup>) | 215 | 325 | 275 | 365 |
| Permissible stress *K* (N/mm<sup>2</sup>) 50°C | 41 | 78 | 68 | 81 |
| 75°C | 41 | 78 | 68 | 79 |
| 100°C | 40 | 78 | 67 | 77 |
| 125°C | 40 | 78 | 65,5 | 75 |
| 150°C | 34 | 78 | 64 | 73 |
| 175°C | 27,5 | 51 | 62 | 71 |
| 200°C | 18,5 | 24,5 | 59 | 69 |
| 225°C | – | – | 56 | 67 |
| 250°C | – | – | 52 | 65,5 |
| 275°C | – | – | 48 | 64 |
| 300°C | – | – | 44 | 62 |

NOTES

1. Intermediate values may be determined by linear interpolation.
2. For materials not included in the Table, the permissible stress shall be specially considered by the Classification Society.

#### P1.2.7 Design pressure

The design pressure $P$ to be considered in formula (2) of P1.2.2 is the maximum working pressure and it is not to be less than the highest set pressure of any safety relief valve. For special cases, the design pressure will be specially considered. For pipes containing fuel oil, the design pressure is to be taken in accordance with Table 8.

Table 8. Definition of the design pressure for fuel oil systems

| Working Pressure \ Working temperature | T ≤ 60°C | T > 60°C |
|---|---|---|
| P ≤ 7 bar | 3 bar or max. working pressure, whichever is the greater | 3 bar or max. working pressure, whichever is the greater |
| P > 7 bar | max. working pressure | 14 bar or max. working pressure, whichever is the greater |

#### P1.2.8 Design temperature

The design temperature to be considered for determining the permissible stress in P1.2.5 and P1.2.6 is in general the maximum temperature of the medium inside the pipes. For special cases, the design temperature will be specially considered.

### P1.3 Flanges

(1972 Rev. 1 1987)

The dimensions of flanges and relative bolts are to be chosen in accordance with the national standards. For special application the dimensions of flanges and relative bolts will be subject to special consideration*.

*For special applications, when the temperature, the pressure and the size of the flange have values above certain limits, to be fixed, the complete calculation of bolts and flanges is to be carried out.

### P1.4 Valves and Fittings

(Nov. 2001)

Valves and fittings in piping systems are to be compatible with the pipes to which they are attached in respect of their strength (see P1.2.7 for design pressure) and are to be suitable for effective operation at the maximum working pressure they will experience in service.

# P4 Production and Application of Plastic Piping Systems on Ships*

(1996)
(Corr.1 1997)
(Rev.1 May 1998)
(Rev.2 July 1999)
(Rev.3 Feb 2005)
(Rev.4 Dec 2008)
(Rev.5 Dec 2018)
(Rev.6 Feb 2021)
(Rev.7 June 2022)
(Rev.8 Sep 2024)

\* This UR addresses the provisions of IMO Resolution A.753(18), as amended by IMO Resolutions MSC.313(88) and MSC.399(95).

Note:

1. Rev.3 introduced new section P4.7. The requirements of UR P4.7 are to be uniformly implemented by all IACS Societies to any new plastic pipe submitted for approval from 1 January 2007 and to any existing plastic pipe from the date of the first renewal of approval after 1 January 2007.

2. Changes introduced in Rev. 4 of this UR P4.5 are to be uniformly implemented by IACS Members and Associates from 1 January 2010.

3. The requirements of UR P4 Rev.5 are to be uniformly implemented by IACS Societies:

    - for piping systems for which the date of application for type approval certification is dated on or after 1 January 2020; and

    - for piping systems intended to be installed on ships contracted for construction on or after 1 July 2021.

4. The "contracted for construction" date means the date on which the contract to build the vessel is signed between the prospective owner and the shipbuilder. For further details regarding the date of "contract for construction", refer to IACS Procedural Requirement (PR) No. 29.

5. The "date of application for type approval" is the date of documents accepted by the Classification Society as request for type approval certification of a new equipment type or of an equipment type that has undergone substantive modifications in respect of the one previously type approved, or for renewal of an expired type approval certificate.

6. The requirements of UR P4 Rev.6 are to be uniformly implemented by IACS Societies:

    - for piping systems for which the date of application for type approval certification is dated on or after 1 July 2022; and

    - for piping systems intended to be installed on ships contracted for construction on or after 1 July 2022.

7. The requirements of UR P4 Rev.7 are to be uniformly implemented by IACS Societies:

    - for piping systems for which the date of application for type approval certification is dated on or after 1 July 2023; and

    - for piping systems intended to be installed on ships contracted for construction on or after 1 July 2023.

8. The requirements of UR P4 Rev.8 are to be uniformly implemented by IACS Societies:

    - for piping systems for which the date of application for type approval certification is dated on or after 1 January 2026; and

    - for piping systems intended to be installed on ships contracted for construction on or after 1 January 2026.

## P4.1 Terms and Conditions

.1 "Plastic(s)" means both thermoplastic and thermosetting plastic materials with or without reinforcement, such as PVC and fibre reinforced plastics - FRP. Plastic includes synthetic rubber and materials of similar thermo/mechanical properties.

.2 "Pipes/piping systems" means those made of plastic(s) and include the pipes, fittings, system joints, method of joining and any internal or external liners, coverings and coatings required to comply with the performance criteria.

.3 "Joint" means the location at which two pieces of pipe or a pipe and a fitting are connected together. The joint may be made by adhesive bonding, laminating, welding, flanges and mechanical joints according to Table 6 in UR P2.7.4.

.4 "Fittings" means bends, elbows, fabricated branch pieces etc. of plastic materials.

.5 "Nominal pressure" means the maximum permissible working pressure which should be determined in accordance with the requirements in P 4.3.1.

.6 "Design pressure" means the maximum working pressure which is expected under operation conditions or the highest set pressure of any safety valve or pressure relief device on the system, if fitted.

.7 "Fire endurance" means the capability of piping to maintain its strength and integrity (i.e. capable of performing its intended function) for some predetermined period of time while exposed to fire.

.8 "Essential to the safety of ship" means all piping systems that in event of failure will pose a threat to personnel and the ship<sup>1</sup>.

.9 "Essential services" are those services essential for propulsion and steering and safety of the ship as specified in IACS UI SC134.

Footnote:
1     Examples for piping systems essential to the safety are provided by Table 1

## P4.2 Scope

.1     These requirements are applicable to piping systems on ships, including pipe joints and fittings, made predominately of other material than metal.

.2     The use of mechanical joints approved for the use in metallic piping systems only are not permitted.

.3     Piping systems intended for non-essential services are to meet only the requirements of recognized standards and P4.3.1.3 (ii), P4.4.2, P4.5.2 to P4.5.7 and P4.6 of this UR.

## P4.3 General Requirements

The specification of piping is to be in accordance with a recognised national or international standard acceptable to the Classification Society. In addition, the following requirements apply:

### 4.3.1 Strength

.1     The strength of the pipes is to be determined by a hydrostatic test failure pressure of a pipe specimen under the standard conditions: atmospheric pressure equal to 100 kPa, relative humidity 30%, environmental and carried fluid temperature 298 kPa (25°C).

.2     The strength of fittings and joints is to be not less than that of the pipes.

.3     The nominal pressure is to be determined from the following conditions:

(i)     Internal Pressure

For an internal pressure the following is to be taken whichever is smaller:

Pn int ≤ Psth/4 or Pn int ≤ Plth/2.5

where   Psth = short-term hydrostatic test pipe failure pressure;

Plth = long-term hydrostatic test pipe failure pressure ( > 100,000 h)

(ii)     External Pressure (for any installation which may be subject to vacuum conditions inside the pipe or a head of liquid acting on the outside of the pipe; and for any pipe installation required to remain operational in case of flooding damage, as per SOLAS II-1/8-1 or for any pipes that would allow progressive flooding to other compartments through damaged piping or through open ended pipes in the compartments).

For an external pressure:

Pn ext ≤ Pcol/3

where   Pcol - pipe collapse pressure.

In no case is the pipe collapse pressure to be less than 3 bar.

The maximum working external pressure is a sum of the vacuum inside the pipe and a head of liquid acting on the outside of the pipe.

.4     Notwithstanding the requirements of 3(i) or 3(ii) above as applicable, the pipe or pipe layer minimum wall thickness is to follow recognized standards. In the absence of standards for pipes not subject to external pressure, the requirements of 3(ii) above are to be met.

.5     The maximum permissible working pressure is to be specified with due regard for maximum possible working temperatures in accordance with Manufacturer's recommendations.

### 4.3.2 Axial Strength

.1     The sum of the longitudinal stresses due to pressure, weight and other loads is not to exceed the allowable stress in the longitudinal direction.

.2     In the case of fibre reinforced plastic pipes, the sum of the longitudinal stresses is not to exceed half of the nominal circumferential stress derived from the nominal internal pressure condition (see P 4.3.1).

### 4.3.3 Impact Resistance

.1     Plastic pipes and joints are to have a minimum resistance to impact in accordance with recognized national or international standards.

.2     After the test the specimen is to be subjected to hydrostatic pressure equal to 2.5 times the design pressure for at least 1 hour.

### 4.3.4 Temperature

.1     The permissible working temperature depending on the working pressure is to be in accordance with Manufacturer's recommendations, but in each case it is to be at least 20°C lower than the minimum heat distortion/deflection temperature of the pipe material, determined according to ISO 75-2:2013 method A, or equivalent e.g. ASTM D648-18 .

.2     The minimum heat distortion/deflection temperature is to be not less than 80ºC.

## P4.4 Requirements for Pipes/Piping Systems Depending on Service and/or Locations

### 4.4.1 Fire endurance

.1     Pipes and their associated joints and fittings whose integrity is essential to the safety of ships, including plastic piping required by SOLAS II-2/21.4 to remain operational after a fire casualty, are required to meet the minimum fire endurance requirements of Appendix 1 or 2, as applicable, of IMO Resolution A.753(18), as amended by IMO Resolutions MSC.313(88) and MSC.399(95).

.2     Unless instructed otherwise by the Flag Administration, fire endurance tests are to be carried out with specimen representative for pipes, joints and fittings<sup>2</sup>:

(i)     Pipes:

- for sizes with outer diameter < 200 mm the minimum outer diameter and wall thickness<sup>3</sup>

- for sizes with outer diameter ≥ 200 mm one test specimen for each category of t/d (D = outer diameter, t = structural wall thickness). A scattering of ±10% for t/D is regarded as the same group. Minimum size approved is equal to the diameter of specimen successfully tested.

(ii)     Joints

- Each type of joint applicable for applied fire endurance level tested on pipe to pipe specimen

Footnote:
2     A test specimen incorporating several components of a piping system may be tested in a single test.
3     Test conditions are most demanding for minimum wall thickness and thus larger wall thickness is covered. A key factor determining the fire performance of a pipe component variant is the thickness-to-diameter (t/D) ratio and whether it is larger or smaller than that of the variant which has been fire-tested.
If fire-protective coatings or layers are included in the variant used in the fire test, only variants with the same or greater thickness of protection, regardless of the (t/D) ratio, shall be qualified by the fire test.

.3     Means are to be provided to ensure a constant media pressure inside the test specimen during the fire test as specified in Appendix 1 or 2 of the IMO Res.A.753(18), as amended by IMO Resolutions MSC.313(88) and MSC.399(95). During the test it is not permitted to replace media drained by fresh water or nitrogen.

.4     Depending on the capability of a piping system to maintain its strength and integrity, there exist three different levels of fire endurance for piping systems.

(i)     Level 1. Piping having passed the fire endurance test specified in Appendix 1 of IMO Resolution A.753(18), as amended by IMO Resolutions MSC.313(88) and MSC.399(95) for a duration of a minimum of one hour without loss of integrity in the dry condition is considered to meet level 1 fire endurance standard (L1). Level 1W – Piping systems similar to Level 1 systems except these systems do not carry flammable fluid or any gas and a maximum 5% flow loss in the system after exposure is acceptable (L1W).

(ii)     Level 2. Piping having passed the fire endurance test specified in Appendix 1 of IMO Resolution A.753(18), as amended by IMO Resolutions MSC.313(88) and MSC.399(95) for a duration of a minimum of 30 minutes in the dry condition is considered to meet level 2 fire endurance standard (L2). Level 2W – Piping systems similar to Level 2 systems except a maximum 5% flow loss in the system after exposure is acceptable (L2W).

(iii)     Level 3. Piping having passed the fire endurance test specified in Appendix 2 of IMO Resolution A.753(18) as amended by IMO Resolutions MSC.313(88) and MSC.399(95) for a duration of a minimum of 30 minutes in the wet condition is considered to meet level 3 fire endurance standard (L3).

.5     Permitted use of piping depending on fire endurance, location and piping system is given in Table 1 "Fire Endurance Requirement Matrix".

.6     For Safe Return to Port purposes (SOLAS II-2/21.4), plastic piping can be considered to remain operational after a fire casualty if the plastic pipes and fittings have been tested to L1 standard.

Table 1     Fire Endurance Requirements Matrix

| N | Piping Systems | Location<sup>13</sup> |  |  |  |  |  |  |  |  |  |  |
|---|---|---|---|---|---|---|---|---|---|---|---|---|
|   |   | A | B | C | D | E | F | G | H | I | J | K |
|   |   | Machinery spaces of category A | Other machinery spaces & pump rooms | Cargo pump rooms | Ro/Ro cargo holds | Other dry cargo holds | Cargo tanks | Fuel oil tanks | Ballast water tanks | Cofferdams void spaces pipe tunnel & ducts | Accommodation service & control spaces | Open decks |
| 1 | 2 | 3 | 4 | 5 | 6 | 7 | 8 | 9 | 10 | 11 | 12 | 13 |
| **CARGO (FLAMMABLE CARGOES f.p.≤60°C)** |||||||||||||
| 1. | Cargo lines | NA | NA | L1 | NA | NA | 0 | NA | 0<sup>10</sup> | 0 | NA | L1<sup>2</sup> |
| 2. | Crude Oil washing lines | NA | NA | L1 | NA | NA | 0 | NA | 0<sup>10</sup> | 0 | NA | L1<sup>2</sup> |
| 3. | Vent lines | NA | NA | NA | NA | NA | 0 | NA | 0<sup>10</sup> | 0 | NA | X |
| **INERT GAS** |||||||||||||
| 4. | Water seal effluent line | NA | NA | 0<sup>1</sup> | NA | NA | 0<sup>1</sup> | 0<sup>1</sup> | 0<sup>1</sup> | 0<sup>1</sup> | NA | 0 |
| 5. | Scrubber effluent line | 0<sup>1</sup> | 0<sup>1</sup> | NA | NA | NA | NA | NA | 0<sup>1</sup> | 0<sup>1</sup> | NA | 0 |
| 6. | Main line | 0 | 0 | L1 | NA | NA | NA | NA | NA | 0 | NA | L1<sup>6</sup> |
| 7. | Distribution lines | NA | NA | L1 | NA | NA | 0 | NA | NA | 0 | NA | L1<sup>2</sup> |
| **FLAMMABLE LIQUIDS (f.p.> 60°C)** |||||||||||||
| 8. | Cargo lines | X | X | L1 | X | X | NA<sup>3</sup> | 0 | 0<sup>10</sup> | 0 | NA | L1 |
| 9. | Fuel oil | X | X | L1 | X | X | NA<sup>3</sup> | 0 | 0 | 0 | L1 | L1 |
| 10. | Lubricating | X | X | L1 | X | X | NA | NA | NA | 0 | L1 | L1 |
| 11. | Hydraulic oil | X | X | L1 | X | X | 0 | 0 | 0 | 0 | L1 | L1 |
| **SEAWATER<sup>1</sup>** |||||||||||||
| 12. | Bilge main & branches | L1<sup>7</sup> | L1<sup>7</sup> | L1 | X | X | NA | 0 | 0 | 0 | NA | L1 |
| 13. | Fire main & Water spray | L1 | L1 | L1 | X | NA | NA | NA | 0 | 0 | X | L1 |
| 14. | Foam system | L1W | L1W | L1W | NA | NA | NA | NA | NA | 0 | L1W | L1W |
| 15. | Sprinkler system | L1W | L1W | L3 | NA | NA | NA | NA | NA | 0 | L3 | L3 |
| 16. | Ballast | L3 | L3 | L3 | L3 | X | 0<sup>10</sup> | 0 | 0 | 0 | L2W | L2W |
| 17. | Cooling water, essential services | L3 | L3 | NA | NA | NA | NA | NA | 0 | 0 | NA | L2W |
| 18. | Tank cleaning services fixed machines | NA | NA | L3 | NA | NA | 0 | NA | 0 | 0 | NA | L3<sup>2</sup> |
| 19. | Non-essential systems | 0 | 0 | 0 | 0 | 0 | NA | 0 | 0 | 0 | 0 | 0 |
| **FRESHWATER** |||||||||||||
| 20. | Cooling water essential services | L3 | L3 | NA | NA | NA | NA | 0 | 0 | 0 | L3 | L3 |
| 21. | Condensate return | L3 | L3 | L3 | 0 | 0 | NA | 0 | 0 | NA | 0 | 0 |
| 22. | Non-essential systems | 0 | 0 | 0 | 0 | 0 | NA | 0 | 0 | 0 | 0 | 0 |
| **SANITARY/DRAINS/SCUPPERS** |||||||||||||
| 23. | Deck drains (internal) | L1W<sup>4</sup> | L1W<sup>4</sup> | NA | L1W<sup>4</sup> | 0 | NA | 0 | 0 | 0 | 0 | 0 |
| 24. | Sanitary drains (internal) | 0 | 0 | NA | 0 | 0 | NA | 0 | 0 | 0 | 0 | 0 |
| 25. | Scuppers and discharges (overboard) | 0<sup>1,8</sup> | 0<sup>1,8</sup> | 0<sup>1,8</sup> | 0<sup>1,8</sup> | 0<sup>1,8</sup> | 0 | 0 | 0 | 0 | 0<sup>1,8</sup> | 0 |
| **SOUNDING/AIR** |||||||||||||
| 26. | Water tanks/dry spaces | 0 | 0 | 0 | 0 | 0 | 0<sup>10</sup> | 0 | 0 | 0 | 0 | 0 |
| 27. | Oil Tanks (f.p.>60<sup>o</sup>C) | X | X | X | X | X | X<sup>3</sup> | 0 | 0<sup>10</sup> | 0 | X | X |
| **MISCELLANEOUS** |||||||||||||
| 28. | Control air | L1<sup>5</sup> | L1<sup>5</sup> | L1<sup>5</sup> | L1<sup>5</sup> | L1<sup>5</sup> | NA | 0 | 0 | 0 | L1<sup>5</sup> | L1<sup>5</sup> |
| 29. | Service air (non essential) | 0 | 0 | 0 | 0 | 0 | NA | 0 | 0 | 0 | 0 | 0 |
| 30. | Brine | 0 | 0 | NA | NA | NA | NA | NA | NA | 0 | 0 | 0 |
| 31. | Auxiliary low pressure steam (≤ 7 bar) | L2W | L2W | 0<sup>9</sup> | 0<sup>9</sup> | 0<sup>9</sup> | 0 | 0 | 0 | 0 | 0<sup>9</sup> | 0<sup>9</sup> |
| 32. | Central vacuum Cleaners | NA | NA | NA | 0 | NA | NA | NA | NA | 0 | 0 | 0 |
| 33. | Exhaust Gas Cleaning System Effluent Line | L3<sup>1</sup> | L3<sup>1</sup> | NA | NA | NA | NA | NA | NA | 0 | L3<sup>1,11</sup> NA | 0 |
| 34. | Urea Transfer/ Supply System (SCR installations) | L1<sup>12</sup> | L1<sup>12</sup> | NA | NA | NA | NA | NA | NA | 0 | L3<sup>11</sup> NA | 0 |

**ABBREVIATIONS:**

L1     Fire endurance test (appendix 1 of IMO Resolution A.753(18), as amended by IMO Resolutions MSC.313(88) and MSC.399(95)) in dry conditions, 60 min

L1W     Fire endurance test (section P.4.4.1.2)

L2     Fire endurance test (appendix 1 of IMO Resolution A.753(18), as amended by IMO Resolutions MSC.313(88) and MSC.399(95)) in dry conditions, 30 min

L2W     Fire endurance test (section P.4.4.1.2)

L3     Fire endurance test (appendix 2 of IMO Resolution A.753(18), as amended by IMO Resolutions MSC.313(88) and MSC.399(95)) in wet conditions, 30 min

0     No fire endurance test required

NA     Not applicable

X     Metallic materials having a melting point greater than 925ºC

**FOOTNOTES:**

1. Where non-metallic piping is used, remotely controlled valves to be provided at ship's side (valve is to be controlled from outside space).

2. Remote closing valves to be provided at the cargo tanks.

3. When cargo tanks contain flammable tanks with f.p. > 60°C, "0" may replace "NA" or "X".

4. For drains serving only the space concerned, "0" may replace"L1 W".

5. When controlling functions are not required by statutory requirements or guidelines, "0" may replace "L1".

6. For pipe between machinery space and deck water seal, "0" may replace "L1".

7. For passenger vessels, "X" is to replace "L1".

8. Scuppers serving open decks in positions 1 and 2, as defined in Regulation 13 of Protocol of 1988 relating to the International Convention on Load Lines, 1966 should be "X" throughout unless fitted at the upper end with the means of closing capable of being operated from a position above the freeboard deck in order to prevent downflooding.

9. For essential services, such as fuel oil tank heating and ships whistle, "X" is to replace "0".

10. For tankers where compliance with paragraph 3.6 of Regulation 19 of MARPOL Annex I is required, "NA" is to replace "0".

11. L3 in service spaces, NA in accommodation and control spaces.

12. Type Approved plastic piping without fire endurance test (0) is acceptable downstream of the tank valve, provided this valve is metal seated and arranged as fail-to-closed or with quick closing from a safe position outside the space in the event of fire.

13. For Passenger Ships subject to SOLAS II-2/21.4 (Safe return to Port), plastic pipes for services required to remain operative in the part of the ship not affected by the casualty thresholds, such as systems intended to support safe areas, are to be considered essential services. In accordance with MSC.1/Circ.1369, interpretation 12, for Safe Return to Port purposes, plastic piping can be considered to remain operational after a fire casualty if the plastic pipes and fittings have been tested to L1 standard.

**LOCATION DEFINITIONS:**

| Location | Definition |
|---|---|
| A - Machinery spaces of category A | Machinery spaces of category A as defined in SOLAS II-2/3.31. |
| B - Other machinery spaces and pump rooms | Spaces, other than category A machinery spaces and cargo pump rooms, containing propulsion machinery, boilers, fuel oil units, steam and internal combustion engines, generators and major electrical machinery, oil filling stations, refrigerating, stabilizing, ventilation and air-conditioning machinery, and similar trunks to such spaces. |
| C - Cargo pump rooms | Spaces containing cargo pumps and entrances and trunks to such spaces. |
| D - Ro-ro cargo holds | Ro-ro cargo holds are ro-ro cargo spaces and special category spaces and special category spaces as defined in SOLAS II-2/3.41 and SOLAS II-2/3.46. |
| E - Other dry cargo holds | All spaces other than ro-ro cargo holds used for non-liquid cargo and trunks to such spaces. |
| F - Cargo tanks | All spaces used for liquid cargo and trunks to such spaces. |
| G - Fuel oil tanks | All spaces used for fuel oil (excluding cargo tanks) and trunks to such spaces. |
| H - Ballast water tanks | All spaces used for ballast water and trunks to such spaces. |
| I - Cofferdams, voids, etc. | Cofferdams and voids are those empty spaces between two bulkheads separating two adjacent compartments. |
| J - Accommodation, service | Accommodation spaces, service spaces and control stations as defined in SOLAS II-2/3.1, SOLAS II-2/3.45 and SOLAS II-2/3.18. |
| K - Open decks | Open deck spaces as defined in SOLAS II-2/9.2.2.3.2(5). |

\* SOLAS Chapter II-2

### 4.4.2 Flame Spread

.1     All pipes, except those fitted on open decks and within tanks, cofferdams, pipe tunnels, and ducts if separated from accommodation, permanent manned areas and escape ways by means of an A class bulkhead are to have low surface flame spread characteristics not exceeding average values listed in Appendix 3 of IMO Resolution A.753(18), as amended by IMO Resolutions MSC.313(88) and MSC.399(95).

.2     Surface flame spread characteristics are to be determined using the procedure given in the 2010 FTP Code, Annex 1, Part 5 with regard to the modifications due to the curvilinear pipe surfaces as also listed in Appendix 3 of IMO Resolution A.753(18), as amended by IMO Resolutions MSC.313(88) and MSC.399(95).

.3     Surface flame spread characteristics may also be determined using the test procedures given in ASTM D635-18, or in other national equivalent standards. Under the procedure of ASTM D635-18 a maximum burning rate of 60 mm/min applies. In case of adoption of other national equivalent standards, the relevant acceptance criteria are to be defined.

### 4.4.3 Fire Protection Coatings

.1     Where a fire protective coating of pipes and fittings is necessary for achieving the fire endurance level required, it is to meet the following requirements:

(i)     The pipes are generally to be delivered from the manufacturer with the protective coating on.

(ii)     The fire protection properties of the coating are not to be diminished when exposed to salt water, oil or bilge slops. It is to be demonstrated that the coating is resistant to products likely to come into contact with the piping.

(iii)     In considering fire protection coatings, such characteristics as thermal expansion, resistance against vibrations, and elasticity are to be taken into account.

(iv)     The fire protection coatings are to have sufficient resistance to impact to retain their integrity.

### 4.4.4 Electrical Conductivity

Where electrical conductivity is to be ensured, the resistance of the pipes and fittings is not to exceed 1 x 10<sup>5</sup> Ohm/m.

## P4.5 Material approval and Quality Control During Manufacture

.1     Except as required in P4.2.3, prototypes of pipes and fittings are to be tested to determine short-term and long-term design strength, fire endurance and low surface flame spread characteristics (if applicable), electrical resistance (for electrically conductive pipes), impact resistance in accordance with this UR.

.2     For prototype testing representative samples of pipes and fittings are to be selected to the satisfaction of the Classification Society.

.3     The Manufacturer is to have quality system that meets ISO 9001:2015 or equivalent. The quality system is to consist of elements necessary to ensure that pipes and fittings are produced with consistent and uniform mechanical and physical properties.

.4     Each pipe and fitting is to be tested by the Manufacturer at a hydrostatic pressure not less than 1.5 times the nominal pressure. Alternatively, for pipes and fittings not employing hand lay up techniques, the hydrostatic pressure test may be carried out in accordance with the hydrostatic testing requirements stipulated in the recognised national or international standard to which the pipe or fittings are manufactured, provided that there is an effective quality system in place.

.5     Piping and fittings are to be permanently marked with identification. Identification is to include pressure ratings, the design standards that the pipe or fitting is manufactured in accordance with, and the material of which the pipe or fitting is made.

.6     In case the Manufacturer does not have an approved quality system complying with ISO 9001:2015 or equivalent, pipes and fittings are to be tested in accordance with this UR to the satisfaction of the Classification Society's surveyors for every batch of pipes.

.7     Depending upon the intended application a Society may require the pressure testing of each pipe and/or fitting.

## P4.6 Installation

### 4.6.1 Supports
