Repository: kimghw/ontology_iacs

File: skill_md2wu/queue/sessions/9439cbac-ab6f-44d6-ac74-3f0dccc31ae5/out/wu-iacs_ur_p2_en__pre__content.md (part 1 of 2)
# P2 Rules for piping design, construction and testing

## P2.1 Application

(1981)
(Rev.1 1987)
(Rev.2 Nov 2001)
(Rev.3 October 2023)

P2.1.1 The requirements of this UR are related to piping systems made of carbon, carbon-manganese, alloy steels or non-ferrous material normally installed on board ships for services considered in Table 1.

These requirements cover the following services:

Air, vapour, gas (excluding that mentioned in P2.1.2.2), water, lubricating oil, fuel oil, hydraulic fluid systems for steering gear, toxic gas and liquids, cargo oil and tank cleaning piping and open-ended lines such as drains, overflows, vents and boiler escape pipes.

They do not include pipes forming integral part of a boiler.

Hydraulic fluid systems other than those for steering gear shall be specially considered by each individual Classification Society.

Piping systems intended for liquefied gases (cargo and process) are dealt with in UR G3 and W1.

P2.1.2 The requirements of this UR do not apply to the following piping systems:

- .1 Chemical cargo piping systems of ships subject to the IBC Code and shipboard hydrocarbon/chemical process piping system.

- .2 Gas cargo/fuel and process piping systems of ships, subject to the IGC Code and gas fuel piping systems of ships subject to the IGF Code.

- .3 Piping systems for other low flashpoint fuels defined in SOLAS II-1/2.29.

Notes:

1. The revised requirements of UR P2.1 (Rev.3 October 2023) are to be uniformly implemented by IACS Societies for ships contracted for construction on or after 1 January 2025.

## P2.2 Classes of pipes

(1974)
(Rev.1 1975)
(Rev.2 1987)
(Rev.3 May 2000)
(Rev.4 Nov. 2001)
(Rev.5 October 2023)

For the purpose of testing, the type of joint to be adopted, heat treatment and welding procedure, pipes are subdivided into three classes as indicated in Figure 1 and Table 1.

Figure 1

*Figure 1: Pressure (P) vs Temperature (T) diagram showing three class regions. Class III occupies the low-pressure, low-temperature region (P ≤ P1, T ≤ T1). Class II occupies the intermediate region (P ≤ P2, T ≤ T2). Class I occupies the remaining high-pressure or high-temperature region.*

Notes:

1. The revised requirements of UR P2.2 (Rev.5 October 2023) are to be uniformly implemented by IACS Societies for ships contracted for construction on or after 1 January 2025.

Table 1

| Piping System for | Class I (P > or T >) | Class II | Class III (P ≤ & T ≤) |
|---|---|---|---|
| Toxic or corrosive media | Without special safeguards | With special safeguards <sup>1, 2</sup> | Not applicable |
| Flammable media heated above flash point or with flash point below 60°C | Without special safeguards | With special safeguards <sup>1</sup> | Not applicable |
| Steam | 16 / 300 | Any pressure-temperature combination not belonging to Class I or III | 7 / 170 |
| Thermal oil | 16 / 300 | | 7 / 150 |
| Fuel oil<br>Lubricating oil<br>Flammable Hydraulic Oil | 16 / 150 | | 7 / 60 |
| Other Media <sup>5, 6</sup> | 40 / 300 | | 16 / 200 |

Notes:

1) Safeguards for reducing leakage possibility and limiting its consequences e.g., pipes led in positions where leakage of internal fluids will not cause a potential hazard or damage to surrounding areas which may include the use of pipe ducts, shielding, screening etc.
2) Class II pipes are not to be used for toxic media.
3) Cargo oil pipes belong to Class III.
4) P = Design pressure (bar), as defined in P1.2.7
    T = Design temperature (°C), as defined in P1.2.8
5) Including water, air, gases, non-flammable hydraulic oil, Urea for SCR systems*.
6) Open ended pipes (drains, overflows, vents, exhaust gas lines, boiler escape pipes), irrespective of T, belong to Class III.
\* When piping materials selected according to ISO 18611-3:2014 for Urea in SCR systems.

## P2.3 Materials

(1974)
(Rev.1 1987)
(Rev.2 Nov 2001)

The materials to be used for the various pipes, valves and fittings are to be suitable for the medium and service for which the piping is intended (see P2.3.1 to P2.3.4).

In the case of especially corrosive media, the materials for the piping system will be considered by the Classification Society in each particular case.

### P2.3.1 Steel pipes, valves and other fittings

Pipes belonging to Classes I and II are to be seamless drawn steel pipes or pipes fabricated with a welding procedure, considered by the Society to be equivalent to seamless pipes.

In general, carbon and carbon-manganese steel pipes, valves and other fittings are not to be employed for temperatures above 400°C. Nevertheless, they may be used for higher temperatures if their metallurgical behaviour and time dependent strength (UTS after 100 000 hours) are in accordance with national or international codes or standards and if such valves are guaranteed by the steel manufacturer. Otherwise, special alloy steel pipes, valve and fittings should be employed according to Rules on materials of the Classification Society.

### P2.3.2 Copper and copper alloy pipes, valves and fittings

Copper and copper alloy piping shall be of seamless drawn material or other type approved by the Classification Society.

Copper pipes for Classes I and II are to be seamless.

In general, copper and copper alloy piping, valves and fittings shall not be used for media having temperature above the following limits:

- .1 Copper and aluminium brass        200°C

- .2 Copper nickel                              300°C

(See Table 6 of P1).

Special bronze suitable for high temperature services may be accepted in general up to 260°C.

### P2.3.3 Nodular cast iron pipes, valves and other fittings

Nodular cast iron of the ferritic type according to the material rules of the Classification Society may be accepted for bilge, ballast and cargo oil piping.

Ferritic nodular cast iron valves and other fittings may be accepted for media having temperatures not exceeding 350°C.

The use of this material for pipes, valves and fittings for other services, in principle Classes II and III, will be subject to special consideration.

Nodular cast iron pipes and valves fitted on the ship's side should have specified properties to the Classification Society's satisfaction, according to the intention of Regulation 22 of the 1966 Convention on Load Lines.

### P2.3.4 Ordinary cast iron pipes, valves and fittings

Ordinary cast iron pipes, valves and fittings may be accepted in principle for Class III at the Classification Society's judgement.

Ordinary cast iron piping may be accepted for cargo oil lines within cargo tanks of tankers.

Ordinary cast iron is not to be used for pipes, valves and other fittings handling media having temperature above 220°C and for piping subject to pressure shock, excessive strains and vibrations.

Ordinary cast iron may be accepted for pressures up to 16 bar for cargo oil pipelines on weather decks of oil tankers except for manifolds and their valves and fittings connected to cargo handling hoses.

Ordinary cast iron shall not be used for sea valves and pipes fitted on the ship sides, and for valves fitted on the collision bulkhead.

The use of cast iron for other services will be subject to special consideration in each case.

End of Section

## P2.4 Testing of Materials

(1974)

Material for pipes, valves and relative fittings belonging to Classes I and II and for valves and pipes fitted on the ship's side and for valves fitted on the collision bulkhead are to be tested in accordance with applicable Rules of the individual Classification Society.

The individual Classification Society may require internal workshop certificates for pipes, valves and fittings belonging to Class III.

End of Section

## P2.5 Welding

(1974)
(Rev. 1 1987)
(Corr. Nov 2001)

### P2.5.1 General

The welding joints belonging to Class I or II piping systems shall be effected by approved procedures. Consumables and welders shall meet the requirements of the Classification Society's Rules.

Joint preparations and tolerance shall be appropriate to the welding process, in accordance with the Classification Society's Rules or recognized standards.

Welding shall be done according to applicable requirements and good practice; the weld preparations and the welded joint shall be inspected as may be necessary in the course of fabrication and after completion of the welding heat treatment. For non-destructive tests, see P2.6.

The following requirements apply to the fabrication of Classes I and II piping systems operating at ambient or high temperature and made of steel of the types given hereunder:

- .1 carbon and carbon-manganese steels having minimum tensile strength (Rm) 320, 360, 410, 460 and 490 N/mm<sup>2</sup>.

- .2 low alloy carbon-molybdenum, chromium-molybdenum, chromium-molybdenum-vanadium steels having chemical composition 0,3 Mo; 1 Cr - 0,5 Mo; 2,25 Cr - 1 Mo; 0,5 Cr - 0,5 Mo - 0,25 V.

At the discretion of the Society, these requirements may be applied also to the Class III piping systems and to repair welding of pipelines.

Refrigerated cargo installations piping systems operating at temperatures lower than -40°C will be given special consideration by each Society.

### P2.5.2 Edge preparation for welded joints

Edge preparation is to be in accordance with recognized standards and/or approved drawings.

The preparation of the edges shall be preferably carried out by mechanical means. When flame cutting is used, care should be taken to remove the oxide scales and any notch due to irregular cutting by matching grinding or chipping back to sound metal.

### P2.5.3 Alignment and assembling

P2.5.3.1 Unless otherwise agreed by the Society, the tolerances on the alignment of the pipes to be welded are to be as follows:

- .1 Pipes of all diameters and thicknesses welded with permanently fitted backing ring: 0,5 mm.

- .2 Pipes welded without fitted backing ring:

- .2.1 inside diameter less than 150 mm, thickness up to 6 mm included - 1 mm or $t/4$ whichever is less;

- .2.2 inside diameter less than 300 mm, thickness up to 9,5 mm included - 1,5 mm or $t/4$ whichever is less;

- .2.3 inside diameter 300 mm and over, or over thickness 9,5 mm included - 2,0 mm or $t/4$ whichever is less.

NOTE:

For Class III piping systems, the requirements for alignment tolerances may be waived at the discretion of the Society.

P2.5.3.2 Assembling for welding is to be appropriate and within the prescribed tolerances.

Tack welds should be made with an electrode suitable for the base metal; tack welds which form part of the finished weld should be made using approved procedures.

When welding materials require preheating, the same preheating should be applied during tack welding.

### P2.5.4 Preheating

Preheating of the different types of steels will be dependent upon their thickness and chemical composition as indicated in Table 2.

In any case, dryness is to be ensured using, if necessary, suitable preheating.

Table 2 values are based on use of low hydrogen processes; consideration should be given to using higher preheating temperatures when low hydrogen processes are not used.

Table 2

| Type of steel | | Thickness of thicker part (mm) | Minimum preheating temperature (°C) |
|---|---|---|---|
| C and C/Mn steels | $C + \frac{Mn}{6} \leq 0{,}40$ | ≥ 20 <sup>2.</sup> | 50 |
| | $C + \frac{Mn}{6} > 0{,}40$ | ≥ 20 <sup>2.</sup> | 100 |
| 0,3 Mo | | > 13 <sup>2.</sup> | 100 |
| 1 Cr – 0,5 Mo | | < 13<br>≥ 13 | 100<br>150 |
| 2,25 Cr – 1 Mo and<br>0,5 Cr – 0,5 Mo – 0,25 V <sup>1.</sup> | | < 13<br>≥ 13 | 150<br>200 |

NOTES:

1. For these materials, preheating may be omitted for thicknesses up to 6 mm if the results of hardness tests carried out on welding procedure qualification are considered acceptable by the Society.

2. For welding in ambient temperature below 0°C, the minimum preheating temperature is required independent of the thickness unless specifically approved by the Classification Society.

### P2.5.5 Heat-treatment after forming and welding

P2.5.5.1 The heat treatments are not to impair the specified properties of the materials; verifications may be required to this effect as necessary.

The heat treatments are preferably to be carried out in suitable furnaces provided with temperature recording equipment. However, also localized heat treatments on a sufficient portion of the length way of the welded joint, carried out with approved procedures, can be accepted.

P2.5.5.2 Hot forming is to be generally carried out in the temperature range 1000°C - 850°C for all grades; however, the temperature may decrease to 750°C during the forming process.

- .1 When the hot forming is carried out within this temperature range, the following generally applies:

- .1 for C, C-Mn and C-Mo steels, no subsequent heat treatment is required;

- .2 for Cr-Mo and C-Mo-V steels, a subsequent stress relieving heat treatment accordance with Table 3 is required.

- .2 When the hot forming is carried outside the above temperature range, a subsequent new heat treatment in accordance with Table 4 is generally required for all grades.

P2.5.5.3 After cold forming, when r ≤ 4D (where r is the mean bending radius and D is the outside diameter of pipe) consideration is to be given to a complete heat treatment in accordance with Table 4; in any case, a stress relieving heat treatment in accordance with Table 3 is required for all grades other than carbon and carbon-manganese steels with Rm 320, 360 and 410.

P2.5.5.4 Stress relieving heat treatment after welding for other than the oxy-acetylene welding process is required as indicated in Table 3 depending on the type of steel and thickness.

The temperature ranges given in the Table are in accordance with common practice. Other values for upper and lower temperature limits may be stipulated by the Society.

The stress relieving heat treatment is to consist in heating the piping slowly and uniformly to a temperature within the range indicated in the Table, soaking at this temperature for a suitable period, in general one hour per 25 mm of thickness with minimum half an hour, cooling slowly and uniformly in the furnace to a temperature not exceeding 400°C and subsequently cooling in a still atmosphere.

In any case, the heat treatment temperature is not to be higher than t<sub>T</sub> - 20°C where t<sub>T</sub> is the temperature of the final tempering treatment of the material.

Table 3

| Type of steel | Thickness of thicker part (mm) | Stress relief heat treatment temperature (°C) |
|---|---|---|
| C and C-Mn | ≥ 15<sup>1&3</sup> | 550 to 620 |
| 0,3 Mo | ≥ 15<sup>1</sup> | 580 to 640 |
| 1 Cr – 0,5 Mo | > 8 | 620 to 680 |
| 2,25 Cr – 1 Mo and<br>0,5 Cr – 0,5 Mo – 0,25 V | any<sup>2</sup> | 650 to 720 |

NOTES:

1. When steels with specified Charpy V notch impact properties at low temperature are used, the thickness above which postweld heat treatment shall be applied may be increased by special agreement with the Society.

2. Heat treatment may be omitted for pipes having thickness ≤ 8 mm, diameter ≤ 100 mm and minimum service temperature 450°C.

3. For C and C-Mn steels, stress relieving heat treatment may be omitted up to 30 mm thickness by special agreement with the Society.

P2.5.5.5 Unless otherwise specified, for oxyacetylene welding, the heat treatment indicated in Table 4 depending on the type of steel is required.

The temperature ranges given in the Table are in accordance with common practice. Different values for upper and lower temperature limits may be stipulated by the Society.

Table 4

| Type of steel | Heat treatment and temperature (°C) |
|---|---|
| C and C-Mn | Normalizing 880 to 940 |
| 0,3 Mo | Normalizing 900 to 940 |
| 1 Cr – 0,5 Mo | Normalizing 900 to 960<br>Tempering 640 to 720 |
| 2,25 Cr – 1 Mo | Normalizing 900 to 960<br>Tempering 650 to 780 |
| 0,5 Cr – 0,5 Mo – 0,25 V | Normalizing 930 to 980<br>Tempering 670 to 720 |

End of Section

## P2.6 Non destructive testing of welds and acceptance criteria

(1987)

P2.6.1 In general, the welded joints including the inside wherever possible shall be visually examined and non destructive tests will be required depending on the class of pipes and type of joint as hereunder indicated.

- .1 Butt-welded joints - Radiographic examination is to be required as follows:

- .1.1 pipes of Class I: full radiographic examination when the outside diameter is greater than 75 mm;

- .1.2 pipes of Class II: at least 10% random radiography when the outside diameter is greater than 100 mm.

        More stringent requirements may be applied at the Society's discretion depending on the kind of materials, welding procedure and controls during the fabrication.

        An approved ultrasonic testing procedure may be accepted, at the Society's discretion, in lieu of radiographic testing when the conditions are such that a comparable level of weld quality is assured.

- .2 Fillet welds of flange pipe connections are to be examined by the magnetic particle method or by other appropriate non-destructive methods, in case of Class I pipes.

    In other cases, magnetic particle examination or equivalent non-destructive testing may be required at the discretion of the Surveyor.

- .3 Ultrasonic examination in addition to the above non-destructive testing may be required in special cases at the Society's discretion.

P2.6.2 Radiographic and ultrasonic examination is to be performed with an appropriate technique by trained operators.

At the request of the Society, complete details of the radiographic or ultrasonic technique is to be submitted for approval.

P2.6.3 Magnetic particle examination is to be performed with suitable equipment and procedures, and with a magnetic flux output sufficient for defect detection. The equipment may be required to be checked against standard samples.

P2.6.4 The welds are to meet the acceptable standard level as required by the individual Society. Unacceptable defects are to be removed and repaired according to the satisfaction of the Society.

End of Section

## P2.7 Types of connections

(1974)
(Rev.1 1987)
(Rev.2 Nov 2001)
(Rev.3 October 2023)

Direct connections of pipe lengths may be made by direct welding, flanges, threaded joints or mechanical joints, and should be to a recognised standard or of a design proven to be suitable for the intended purpose and acceptable to the Classification Society.

The expression "mechanical joints" means devices intended for direct connection of pipe lengths other than by welding, flanges or threaded joints described in 2.7.1, 2.7.2 and 2.7.3 below.

### P2.7.1 Welded connections

Welding and non destructive testing of welds are to be carried out in accordance with P2.5 and P2.6 and requirements of Classification Society.

P2.7.1.1 Butt welded joints

Butt welded joints shall be of full penetration type generally with or without special provision for a high quality of root side.\*

Butt welded joints with special provision for a high quality of root side may be used for piping of any Class, any outside diameter.

Butt welded joints without special provision for a high quality of root side may be used for piping systems of Class II and III irrespective of outside diameter.

P2.7.1.2 Slip-on sleeve and socket welded joints

Slip-on sleeve and socket welded joints are to have sleeves, sockets and weldments of adequate dimensions conforming to Classification Society Rules or recognized Standard.

Slip-on sleeve and socket welded joints may be used in Class III systems, any outside diameter.

In particular cases, slip-on sleeve and socket welded joints may be allowed by the Classification Society for piping systems of Class I and II having outside diameter ≤ 88.9 mm except for piping systems conveying toxic media or services where fatigue, severe erosion or crevice corrosion is expected to occur.

### P2.7.2 Flange connections

P2.7.2.1 The dimensions and configuration of flanges and bolts are to be chosen in accordance with recognized standards.

---

\* The expression "special provision for a high quality of root side" means that butt welds were accomplished as double welded or by use of a backing ring or inert gas back-up on first pass, or other similar methods accepted by the Classification Society.

Gaskets are to be suitable for the media being conveyed under design pressure and temperature conditions and their dimensions and configuration are to be in accordance with recognised standards.

For non-standard flanges the dimensions of flanges and bolts are to be subject to special consideration.

P2.7.2.2 Examples of flange attachments are shown in Table 5. However, other types of flange attachments may be considered by the Classification Society in each particular case.

Table 5        Examples of flange attachments

![Table 5: Examples of flange attachments showing types A (A1, A2), B (B1, B2, B3), C (C1, C2, C3), D and E of pipe-to-flange connection cross-sections with varying weld and pipe-end geometries](assets/UR_P2_Oct_2023_CLN1/part01-fig-000.png)

Note:

For type D, the pipe and flange are to be screwed with a tapered thread and the diameter of the screw portion of the pipe over the thread is not to be appreciably less than the outside diameter of the unthreaded pipe. For certain types of thread, after the flange has been screwed hard home, the pipe is to be expanded into the flange.

P2.7.2.3 Flange attachments are to be in accordance with national or international standards that are applicable to the piping system and are to recognize the boundary fluids, design pressure and temperature conditions, external or cyclic loading and location.

### P2.7.3 Slip-on threaded joints

(Rev.3 October 2023)

Slip-on threaded joints having pipe threads where pressure-tight joints are made on the threads with parallel or tapered threads, shall comply with requirements of a recognized national and/or international standard\*.

Slip-on threaded joints may be used for outside diameters as stated below except for piping systems conveying toxic or flammable media or services where fatigue, severe erosion or crevice corrosion is expected to occur.

Slip-on threaded joints may be used for connecting small bore instrumentation equipment (e.g., pressure/temperature sensors) to piping systems conveying flammable media if such connections comply with a recognized national and/or international standard\*. The use of such threaded joints shall be limited to outside diameters of maximum 25mm.

Threaded joints in CO<sub>2</sub> systems shall be allowed only inside protected spaces and in CO<sub>2</sub> cylinder rooms.

Threaded joints for direct connectors of pipe lengths with tapered thread are to be allowed for:

a) Class I, outside diameter not more than 33.7 mm,

b) Class II and Class III, outside diameter not more than 60.3 mm.

Threaded joints with parallel thread are to be allowed for Class III, outside diameter not more than 60.3 mm.

In particular cases, sizes in excess of those mentioned above may be accepted by the Classification Society if in compliance with a recognized national and/or international standard.

\* Note: Standards such as ASME B31.1 and ASME B31.3 may be referenced for the purpose.

Note

1. The requirements of UR P2.7.3 (Rev.3 October 2023), are to be uniformly implemented by all IACS Societies, for application to any slip-on threaded joints submitted for approval from 1 January 2025 and to any renewal of type approval of existing design joint after 1 January 2025.

### P2.7.4 Mechanical joints

(Rev.5 Nov 2003)
(Rev.6 May 2006)
(Rev.7 Sept 2007)
(Rev.8 Mar 2016)
(Rev.9 Oct 2018)
(Rev.10 Jan 2021)
(Rev.11 October 2023)

Due to the great variations in design and configuration of mechanical joints, no specific recommendation regarding calculation method for theoretical strength calculations is given in these requirements. The Type Approval is to be based on the results of testing of the actual joints.

These requirements are applicable to pipe unions, compression couplings, slip-on joints as shown in Table 6. Similar joints complying with these requirements may be acceptable.

P2.7.4.1 The application and pressure ratings of different mechanical joints are to be approved by the Classification Society. The approval is to be based on the Type Approval procedure in P2.11. Mechanical joints including pipe unions, compression couplings, slip-on joints and similar joints are to be of approved type for the service conditions and the intended application.

P2.7.4.2 Where the application of mechanical joints results in reduction in pipe wall thickness due to the use of bite type rings or other structural elements, this is to be taken into account in determining the minimum wall thickness of the pipe to withstand the design pressure.

P2.7.4.3 Material of mechanical joints is to be compatible with the piping material and internal and external media.

Note:

1. The requirements introduced in Revision 5 of UR P2.7.4 (Nov 2003), are to be uniformly implemented by all IACS Societies, in conjunction with UR P2.11 (Nov. 2001), for application to any mechanical pipe joints submitted for approval from 1 January 2007 and to any renewal of type approval of existing design of mechanical pipe joint after 1 January 2007.

2. The requirements of UR P2.7.4 (Rev.8 Mar 2016), are to be uniformly implemented by all IACS Societies, for application to any mechanical pipe joints submitted for approval from 1 January 2017 and to any renewal of type approval of existing design of mechanical pipe joint after 1 January 2017.

3. The requirements of UR P2.7.4 (Rev.9 Oct 2018), are to be uniformly implemented by all IACS Societies, in conjunction with UR P2.11, for application to any mechanical pipe joints submitted for approval from 1 January 2020 and to any renewal of type approval of existing design of mechanical pipe joint after 1 January 2020.

4. The requirements of UR P2.7.4 (Rev.10 Jan 2021), are to be uniformly implemented by all IACS Societies, in conjunction with UR P2.11, for application to any mechanical pipe joints submitted for approval from 1 July 2022 and to any renewal of type approval of existing design of mechanical pipe joint after 1 July 2022.

5. The requirements of UR P2.7.4 (Rev.11 October 2023), are to be uniformly implemented by all IACS Societies, in conjunction with UR P2.11, for application to any mechanical pipe joints submitted for approval from 1 January 2025 and to any renewal of type approval of existing design of mechanical pipe joint after 1 January 2025.

P2.7.4.4 Mechanical joints are to be tested where applicable to a burst pressure of 4 times the design pressure. For design pressures above 200 bar the required burst pressure will be specially considered by the Classification Society.

P2.7.4.5 Where appropriate, mechanical joints are to be of fire-resistant type as required by Table 7.

P2.7.4.6 Mechanical joints, which in the event of damage could cause fire or flooding, are not to be used in piping sections directly connected to the ship's side below the bulkhead deck of passenger ships and freeboard deck of cargo ships or tanks containing flammable fluids.

P2.7.4.7 The number of mechanical joints in flammable fluid systems is to be kept to a minimum. In general, flanged joints conforming to recognised standards are to be used.

P2.7.4.8 Piping in which a mechanical joint is fitted is to be adequately adjusted, aligned and supported. Supports or hangers are not to be used to force alignment of piping at the point of connection.

P2.7.4.9 Slip-on joints are not to be used in pipelines in cargo holds, tanks and other spaces which are not easily accessible (refer to MSC/Circ.734), except that these joints may be permitted in tanks that contain the same media.

Usage of slip type slip-on joints as the main means of pipe connection is not permitted except for cases where compensation of axial pipe deformation is necessary.

P2.7.4.10 Application of mechanical joints and their acceptable use for each service is indicated in Table 7; dependence upon the Class of piping and pipe dimensions is indicated in Table 8.

In particular cases, sizes in excess of those mentioned above may be accepted by the Classification Society if in compliance with a recognized national and/or international standard.

P2.7.4.11 Mechanical joints are to be tested in accordance with a program approved by the Classification Society, which is to include at least the following:

- .1 leakage test
- .2 vacuum test (where necessary)
- .3 vibration (fatigue) test
- .4 fire endurance test (where necessary)
- .5 burst pressure test
- .6 pressure pulsation test (for Class I and II mandatory, for Class III where necessary)
- .7 assembly test (where necessary)
- .8 pull out test (where necessary)

P2.7.4.12 The installation of mechanical joints is to be in accordance with the manufacturer's assembly instructions. Where special tools and gauges are required for installation of the joints, these are to be supplied by the manufacturer.

Table 6        Examples of mechanical joints

Pipe Unions

| Type | Illustration |
|---|---|
| Welded and Brazed Types | ![Cross-section drawing of welded and brazed pipe union joining two pipe ends with a threaded central fitting](assets/UR_P2_Oct_2023_CLN1/part01-fig-001.png) |

Compression Couplings

| Type | Illustration |
|---|---|
| Swage Type | ![Cross-section drawing of swage type compression coupling showing two pipes joined by a deformed sleeve](assets/UR_P2_Oct_2023_CLN1/part01-fig-002.png) |
| Press Type | ![Cross-section drawing of press type compression coupling showing pressed sleeve over two pipe ends](assets/UR_P2_Oct_2023_CLN1/part01-fig-003.png) |
| Typical Compression Type | ![Cross-section drawing of typical compression coupling with threaded nut, ferrule and dimensions K, H marked on the compression ring and B indicating the ferrule](assets/UR_P2_Oct_2023_CLN1/part01-fig-004.jpg) |
| Bite Type | ![Cross-section drawing of bite type compression fitting showing the cutting ring biting into the pipe wall](assets/UR_P2_Oct_2023_CLN1/part01-fig-005.png) |
| Flared Type | ![Cross-section drawing of flared type compression fitting showing the flared pipe end seated in the body](assets/UR_P2_Oct_2023_CLN1/part01-fig-006.png) |

Slip-on Joints

| Type | Illustration |
|---|---|
| Grip Type | ![Cross-section drawing of grip type slip-on joint showing housing with internal gripping elements over two pipe ends](assets/UR_P2_Oct_2023_CLN1/part01-fig-007.png) |
| Machine Grooved Type | ![Cross-section drawings of machine grooved slip-on joint types labelled Roll Groove (top) and Cut Groove (bottom), each showing housing seated in circumferential pipe grooves](assets/UR_P2_Oct_2023_CLN1/part01-fig-008.jpg) |
| Slip Type | ![Cross-section drawing of slip type slip-on joint showing body with stop bolt, setting bolt and packing elements spanning two pipe ends](assets/UR_P2_Oct_2023_CLN1/part01-fig-009.jpg) |
| Slip Type (additional views) | ![Two additional cross-section views of slip type slip-on joint showing external housing and internal sealing ring](assets/UR_P2_Oct_2023_CLN1/part01-fig-010.png) |

Table 7        Application of mechanical joints

*The following table indicates systems where the various kinds of joints may be accepted. However, in all cases, acceptance of the joint type is to be subject to approval for the intended application, and subject to conditions of the approval and applicable Rules. Further, relevant statutory requirements must be taken into consideration. In cases exposure time (t<sub>T</sub>) is greater than 30 minutes the dry-wet test conditions are 8 minutes dry and, accordingly, the wet period t<sub>T</sub>-8 min.*

| | Systems | Pipe Unions | Compression Couplings | Slip-on Joints | Classification of pipe system | Fire endurance test condition<sup>7</sup> |
|---|---|---|---|---|---|---|
| **Flammable fluids (Flash point ≤ 60°C)** | | | | | | |
| 1 | Cargo oil lines<sup>1</sup> | + | + | + | dry | 30 min dry (*) |
| 2 | Crude oil washing lines<sup>1</sup> | + | + | + | dry | 30 min dry (*) |
| 3 | Vent lines<sup>3</sup> | + | + | + | dry | 30 min dry (*) |
| **Inert gas** | | | | | | |
| 4 | Water seal effluent lines | + | + | + | wet | 30 min wet (*) |
| 5 | Scrubber effluent lines | + | + | + | wet | 30 min wet (*) |
| 6 | Main lines<sup>1&2</sup> | + | + | + | dry | 30 min dry (*) |
| 7 | Distributions lines<sup>1</sup> | + | + | + | dry | 30 min dry (*) |
| **Flammable fluids (Flash point > 60°C)** | | | | | | |
| 8 | Cargo oil lines<sup>1</sup> | + | + | + | dry | 30 min dry (*) |
| 9 | Fuel oil lines<sup>2&3</sup> | + | + | + | wet | 30 min wet (*) |
| 10 | Lubricating oil lines<sup>2&3</sup> | + | + | + | wet | 30 min wet (*) |
| 11 | Hydraulic oil<sup>2&3</sup> | + | + | + | wet | 30 min wet (*) |
| 12 | Thermal oil<sup>2&3</sup> | + | + | + | wet | 30 min wet (*) |
| **Sea Water** | | | | | | |
| 13 | Bilge lines<sup>4</sup> | + | + | + | dry/wet | 8 min dry + 22 min wet (*) |
| 14 | Permanent water filled fire extinguising systems, e.g. fire main, sprinkler systems<sup>3</sup> | + | + | + | wet | 30 min wet (*) |
| 15 | Non-permanent water filled fire extinguising systems, e.g. foam, drencher systems and fire main<sup>3</sup> | + | + | + | dry/wet | 8 min dry + 22 min wet (*) For foam systems FSS Code Chapter 6 to be observed |
| 16 | Ballast system<sup>4</sup> | + | + | + | wet | 30 min wet (*) |
| 17 | Cooling water system<sup>4</sup> | + | + | + | wet | 30 min wet (*) |
| 18 | Tank cleaning services | + | + | + | dry | Fire endurance test not required |
| 19 | Non-essential systems | + | + | + | dry<br>dry/wet<br>wet | Fire endurance test not required |

(Continued)

| | Systems | Pipe Unions | Compression Couplings | Slip-on Joints | Classification of pipe system | Fire endurance test condition<sup>7</sup> |
|---|---|---|---|---|---|---|
| **Fresh Water** | | | | | | |
| 20 | Cooling water system<sup>4</sup> | + | + | + | wet | 30 min wet (*) |
| 21 | Condensate return<sup>4</sup> | + | + | + | wet | 30 min wet (*) |
| 22 | Non-essential system | + | + | + | dry<br>dry/wet<br>wet | Fire endurance test not required |
| **Sanitary/Drains/Scuppers** | | | | | | |
| 23 | Deck drains (internal) <sup>5</sup> | + | + | + | dry | Fire endurance test not required |
| 24 | Sanitary drains | + | + | + | dry | Fire endurance test not required |
| 25 | Scuppers and discharge (overboard) | + | + | - | dry | Fire endurance test not required |
| **Sounding/Vent** | | | | | | |
| 26 | Water tanks/Dry spaces | + | + | + | dry, wet | Fire endurance test not required |
| 27 | Oil tanks (f.p.>60°C) <sup>2&3</sup> | + | + | + | dry | Fire endurance test not required |
| **Miscellaneous** | | | | | | |
| 28 | Starting/Control air<sup>4</sup> | + | + | - | dry | 30 min dry (*) |
| 29 | Service air (non-essential) | + | + | + | dry | Fire endurance test not required |
| 30 | Brine | + | + | + | wet | |
| 31 | CO<sub>2</sub> system (outside protected space) | + | + | - | dry | 30 min dry (*) |
| 32 | CO<sub>2</sub> system (inside protected space) | + | + | - | dry | Mechanical joints shall be constructed of materials with melting point above 925°C.<br>Ref. to FSS Code Chapter 5. |
| 33 | Steam | + | + | +<sup>6</sup> | wet | Fire endurance test not required |

Abbreviations:

\+        Application is allowed

\-        Application is not allowed

\*        Fire endurance test as specified in P2.11.5.5.6

Footnotes table 7 - Fire resistance capability

If mechanical joints include any components which readily deteriorate in case of fire, the following footnotes are to be observed:

1. Fire endurance test shall be applied when mechanical joints are installed in pump rooms and open decks.

2. Slip on joints are not accepted inside machinery spaces of category A or accommodation spaces. May be accepted in other machinery spaces provided the joints are located in easily visible and accessible positions (refer to MSC/Circ.734).

3. Approved fire-resistant types except in cases where such mechanical joints are installed on open decks, as defined in SOLAS II-2/Reg. 9.2.3.3.2.2(10) and not used for fuel oil lines.

4. Fire endurance test shall be applied when mechanical joints are installed inside machinery spaces of category A.

Footnotes Table 7 - General

5. Only above bulkhead deck of passenger ships and freeboard deck of cargo ships.

6. Slip type slip-on joints as shown in Table 6. May be used for pipes on deck with a design pressure of 10 bar or less.

7. If a connection has passed the "30 min dry" test, it is considered suitable also for applications for which the "8 min dry+22 min wet" and/or "30 min wet " tests are required. If a connection has passed the "8 min dry+22 min wet" test, it is considered suitable also for applications for which the "30 min wet" test is required.

Table 8        Application of mechanical joints depending upon the class of piping

| Type of joints | Classes of piping systems | | |
|---|---|---|---|
| | Class I | Class II | Class III |
| **Pipe Unions** | | | |
| Welded and brazed type | + (OD ≤ 60.3mm) | + (OD ≤ 60.3mm) | + |
| **Compression Couplings** | | | |
| Swage type | + | + | + |
| Bite type | + | + | + |
| Typical compression type | + | + | + |
| Flared type | + | + | + |
| Press type | - | - | + |
| **Slip-on joints** | | | |
| Machine grooved type | + | + | + |
| Grip type | - | + | + |
| Slip type | - | + | + |

Abbreviations:

\+        Application is allowed

\-        Application is not allowed

End of Section

## P2.8 Hydrostatic tests of piping

(1974)
(Rev.1 1987)
(Corr. Nov 2001)

P2.8.1   All Classes I and II pipes and integral fittings and, in all cases, all steam pipes, feed pipes, compresses air pipes and fuel oil pipes having a design pressure greater than 3,5 bar and relative integral fittings, after completion of manufacture but before insulation and coating, if any, shall be subject to a hydrostatic test in the presence of the Surveyor at the following value of pressure:

$$P_H = 1{,}5P$$

where   P<sub>H</sub>   =   test pressure (bar)

P     =   design pressure (bar) as defined in P1.2.7.

For steel pipes and integral fittings for temperatures above 300°C, the test pressure is to be determined by the following formula but it is not necessary that it exceeds 2P:

$$P_H = 1{,}5P \frac{K_{100}}{K_T}$$

where   K<sub>100</sub>   =   permissible stress at 100°C.

K<sub>T</sub>     =   permissible stress at the design temperature.

The value of the test pressure may be reduced, with the approval of the Classification Society, to 1,5P in order to avoid excessive stress in way of bends, T-pieces, etc.

In no case is the membrane stress to exceed 90 percent of the yield stress at the testing temperature.

P2.8.2   When, for technical reasons, it is not possible to carry out complete hydrotesting before assembly on board, for all sections of piping, proposals are to be submitted for approval to the Classification Society for testing the closing lengths of piping, particularly in respect to the closing seams.

P2.8.3   When the hydrostatic test of piping is carried out on board, these tests may be carried out in conjunction with the test required under P2.9.

P2.8.4   Pressure testing of small bore pipes (less than about 15 mm) may be waived at the discretion of the Classification Society depending on the application.

End of Section

## P2.9 Pressure tests of piping after assembly on board

(1974)
(Rev.1 1975)
(Rev.2 1987)
(Rev.3 October 2023)

After assembly on board, the following tightness tests are to be carried out in the presence of the Surveyor.

In general, all the piping systems covered by these requirements are to be checked for leakage under operational conditions and, if necessary, using special techniques other than hydrostatic testing. In particular, heating coils in tanks and liquid ~~or gas~~ fuel lines are to be tested to not less than 1,5P but in no case less than 4 bar.
